Repository: BHT321/MOFs_Synthesis_Condition_Extraction

# MOFs_Synthesis_Condition_Extraction

## Dataset
* Data

## Code  
* The synthesis extraction code using GPT api.
* Model training for density and surface area prediction.
* Model training for synthesis paragraph detection.

# Synthesis Condition Extraction Using Few-shot LLM
This code is used to extract synthesis condition from MOFs paragraphs.

## Usage

### Env Setting
First you need to create an `.env` file in this folder, and write `OPENAI_API_KEY=xxx` to it. Here you should get an openai api key to access the model. You can refer to [Openai Documentaion](https://platform.openai.com/) to get an api key.

### Synthesis Condition Extraction        
**Note**: if you run the code for the first time, it might take a few minutes to download Bert and SBert models.   
You can use the following code to extract one synthesis paragraph or use the code in `example.ipynb` to extract synthesis conditions for paragraphs.    
Import the `extract_synthesis_parameters` in your code.   
```python

# The following code is in `example.ipynb`.
from llm import extract_synthesis_parameters

results = extract_synthesis_parameters(
    paragraph=paragraph,
    example_size=4, 
    model='gpt-3.5-turbo', 
    rag_method="BM25", 
    temperature=0
    )
print(results)
```
`paragraph` is the string of synthesis text.  
`example_size` is the number of examples used in few-shot algorithm. If `example_size` is 0, then use zero-shot algorithm.   
`model` is the openai model used to extract synthesis conditions.  
`rag_method` is the algorithm used to retrieve examples from annotated MOF data. Can be "BM25", "bert", "sbert" or "random".   
`temperature` is the randomness of output. Set to 0 to make the output more stable. You can refer to openai document for more information.

### Metrics of Results
1. Run the code in `example.ipynb`. It will generate an `example_output.json` file, containing the extraction result of each paragraph in `example_input.json`
2. Run the code in `statistics/example.ipynb`. It will read `example_output.json` and calculate the scores of extraction.

**Time**: it will take 1 to 3 minutes to run extraction   
**Result**: the result is calculated in `statistics/example.ipynb`. The F1 score will be about 0.91 to 0.93.

File: Code/Synthesis_Condition_Extraction/CSD_annotated_data.json (part 1 of 6)
[
    {
        "mof_id": "ABIXAL",
        "txt": "lon1rHkjqS-j.poly.2004.06.012.txt",
        "pdf": "ru3Jn6mugF-j.poly.2004.06.012.pdf",
        "html": "PmACztKUsv-j.poly.2004.06.012.html",
        "doi": "10.1016/j.poly.2004.06.012",
        "Compound_Name": [
            "[PbCl 2 (4,4′ -bipy)] "
        ],
        "Reaction_Time": [
            "10 h"
        ],
        "Reaction_Temperature": [
            "130 C"
        ],
        "Active_Time": [],
        "Active_Temperature": [],
        "Metal_Source": [
            {
                "precursor_name": "PbCl 2",
                "amount": "27.1 mg, 0.10 mmol"
            }
        ],
        "Solvent": [
            {
                "precursor_name": "water",
                "amount": "0.80 ml"
            }
        ],
        "Organic_Linker": [
            {
                "precursor_name": "4,4′ -bipyridine ",
                "amount": "15.7 mg, 0.10 mmol"
            }
        ],
        "Modulator": [],
        "paragraph": "2.1. Synthesis of [PbCl 2 (4,4′ -bipy)] (1) PbCl 2 (27.1 mg, 0.10 mmol), 4,4′ -bipyridine (4,4′ bipy) (15.7 mg, 0.10 mmol) and 0.80 ml of distilled water were sealed in an evacuated Pyrex tube (7 mm ID, 11 cm long). The reaction was heated to 130 C at 1C/min, soaked at 130 C for 10 h, and cooled to 30 C at 0.2 C/min. Colorless crystals formed in the tube."
    },
    {
        "mof_id": "ABIXEP",
        "txt": "lon1rHkjqS-j.poly.2004.06.012.txt",
        "pdf": "ru3Jn6mugF-j.poly.2004.06.012.pdf",
        "html": "PmACztKUsv-j.poly.2004.06.012.html",
        "doi": "10.1016/j.poly.2004.06.012",
        "Compound_Name": [
            "[Pb(NO 3 ) 2 (H 2 O)(4,4′ -bipy) 2 ]"
        ],
        "Reaction_Time": [
            "10 h "
        ],
        "Reaction_Temperature": [
            "130 C "
        ],
        "Active_Time": [],
        "Active_Temperature": [],
        "Metal_Source": [
            {
                "precursor_name": "Pb(NO 3 ) 2",
                "amount": "33.0 mg, 0.10 mmol"
            }
        ],
        "Solvent": [
            {
                "precursor_name": "water",
                "amount": "0.80 ml"
            }
        ],
        "Organic_Linker": [
            {
                "precursor_name": "4,4′ -bipyridine",
                "amount": "15.8 mg, 0.10 mmol"
            }
        ],
        "Modulator": [],
        "paragraph": "2.2. Synthesis of [Pb(NO 3 ) 2 (H 2 O)(4,4′ -bipy) 2 ](2) Pb(NO 3 ) 2 (33.0 mg, 0.10 mmol), 4,4′ -bipyridine (4,4′ bipy) (15.8 mg, 0.10 mmol), and 0.80 ml of distilled water were sealed in an evacuated Pyrex tube (7 mm ID, 11 cm long). The reaction was heated to 130 Cat1C/ min, soaked at 130 C for 10 h and cooled to 30 Cat 0.2 C/min. Over the course of 24–48 h, plentiful colorless bar shaped crystals and a varie ty of very thin, small colorless crystals grew throughout the ampoule. The analysis of the crystalline products in multiple ampoules demonstrated that while compound 2 was the major product, small amounts of other crystalline products formed. Due to the fragility and poor crystal quality of these other products, it was not possible to fully characterize these products. Several samples were sent for elemental analysis, but the results were inconclusive due to the difficulties of getting enough pure product for analysis. The IR (cm 1 ) results: 1590 (s), 1406 (s), 1323 (s), 1216 (m), 805 (s), clearly indicate the presence of nitrate groups coordinated to the metal."
    },
    {
        "mof_id": "ACUXAY",
        "txt": "mQCCejRv08-ejic.200500883.txt",
        "pdf": "ckJ6YDoZ1s-ejic.200500883.pdf",
        "html": "Tbvfw0tkIx-ejic.200500883.html",
        "doi": "10.1002/ejic.200500883",
        "Compound_Name": [],
        "Reaction_Time": [
            "15 d"
        ],
        "Reaction_Temperature": [
            "175 °C"
        ],
        "Active_Time": [],
        "Active_Temperature": [],
        "Metal_Source": [
            {
                "precursor_name": "MnCO 3",
                "amount": "0.0862 g, 0.75 mmol"
            }
        ],
        "Solvent": [
            {
                "precursor_name": "H 2 O",
                "amount": "5 mL"
            }
        ],
        "Organic_Linker": [
            {
                "precursor_name": "H 3 IMDC ",
                "amount": "0.2341 g, 1.5 mmol"
            }
        ],
        "Modulator": [],
        "paragraph": "Synthesis and Initial Characterization: A mixture of H 3 IMDC (0.2341 g, 1.5 mmol), MnCO 3 (0.0862 g, 0.75 mmol), and H 2 O (5 mL; MnCO 3 /H 3 IMDC/H 2 O molar ratio of 1:2:370) was stirred under ambient conditions. The resulting mixture with a pH of 4 was sealed in a 25-mL Teflon-lined steel autoclave and heated at 175 °C for 15 d under autogenous pressure. After cooling to room temperature, the colorless prismatic crystals of 1 were filtered off, washed with distilled water, and dried at ambient temperature (39 mg, yield 28.7% based on MnCO 3 ). IR (KBr pellet): ν ˜ = 3542 (s) cm –1 , 3280 (s), 1662 (m), 1581 (s), 1515 (vs), 1409 (vs), 1384 (vs), 1276 (m), 1241 (s), 1107 (m), 1099 (m), 803 (m), 671 (m)."
    },
    {
        "mof_id": "AHUBIO",
        "txt": "pKQpk9vDRF-1061027031000104897.txt",
        "pdf": "NQi0Fktw3u-1061027031000104897.pdf",
        "html": "e7XjOnYeLO-1061027031000104897.html",
        "doi": "10.1080/1061027031000104897",
        "Compound_Name": [
            "Pb(2,4DNP) 2 "
        ],
        "Reaction_Time": [],
        "Reaction_Temperature": [
            "80°C"
        ],
        "Active_Time": [],
        "Active_Temperature": [],
        "Metal_Source": [
            {
                "precursor_name": "Pb(CH 3 CO 2 )·3H 2 O",
                "amount": "381 mg"
            }
        ],
        "Solvent": [
            {
                "precursor_name": "water",
                "amount": "minimum volume"
            },
            {
                "precursor_name": "ethanol",
                "amount": "10 ml"
            },
            {
                "precursor_name": "ethanol ",
                "amount": "20 ml"
            }
        ],
        "Organic_Linker": [
            {
                "precursor_name": "2,4-dinitrophenol",
                "amount": "340 mg"
            }
        ],
        "Modulator": [],
        "paragraph": "Pb(2,4DNP) 2\n Pb(CH 3 CO 2 )·3H 2 O (381 mg) was dissolved in the minimum volume of hot (80°C) water and added, with stirring, to a solution of 2,4-dinitrophenol (340 mg) in hot ethanol (10 ml). Stirring was continued as more ethanol (20 ml) was added, then the mixture was filtered while still hot and the orange filtrate allowed to evaporate slowly at room temperature. Orange crystals suitable for X-ray crystallography were deposited over 25 days. For analysis, they were washed with water–ethanol (1:1) and dried in vacuo."
    },
    {
        "mof_id": "AJESUD",
        "txt": "6FJ5pZzqZY-s1600536803011565.txt",
        "pdf": "rQzdq1yLBT-s1600536803011565.pdf",
        "html": "Z8LaN1p5cl-s1600536803011565.html",
        "doi": "10.1107/S1600536803011565",
        "Compound_Name": [],
        "Reaction_Time": [
            "3 h"
        ],
        "Reaction_Temperature": [
            "room temperature"
        ],
        "Active_Time": [],
        "Active_Temperature": [],
        "Metal_Source": [
            {
                "precursor_name": "Ag(CF 3 SO 3 )",
                "amount": "0.13 g, 0.5 mmol"
            }
        ],
        "Solvent": [
            {
                "precursor_name": "H 2 O",
                "amount": "10 ml"
            },
            {
                "precursor_name": "methanol",
                "amount": "20 ml"
            }
        ],
        "Organic_Linker": [
            {
                "precursor_name": "bpe",
                "amount": "0.10 g, 0.50 mmol"
            }
        ],
        "Modulator": [],
        "paragraph": "A solution of Ag(CF 3 SO 3 ) (0.13 g, 0.5 mmol) in H 2 O (10 ml) was added slowly to a stirred solution of bpe (0.10 g, 0.50 mmol) in methanol (20 ml). The reaction mixture was stirred for 3 h at room temperature and gave a colorless solution which was ®ltered. Colorless crystals of the title compound were obtained by standing the resulting solution in air for one week."
    },
    {
        "mof_id": "AJIQUF",
        "txt": "WMjnfdgJlr-0095897031000135298.txt",
        "pdf": "Cxas9sdveZ-0095897031000135298.pdf",
        "html": "RPySVvY9au-0095897031000135298.html",
        "doi": "10.1080/0095897031000135298",
        "Compound_Name": [
            "[Cu(bzac) 2 (4,4 ′ -azpy)] · H 2 O"
        ],
        "Reaction_Time": [
            "10 min"
        ],
        "Reaction_Temperature": [],
        "Active_Time": [],
        "Active_Temperature": [],
        "Metal_Source": [
            {
                "precursor_name": "Cu(bzac) 2",
                "amount": "0.386 g, 1 mmol"
            }
        ],
        "Solvent": [
            {
                "precursor_name": "ethanol solution",
                "amount": "20 mL"
            },
            {
                "precursor_name": "DMF",
                "amount": "10 mL"
            }
        ],
        "Organic_Linker": [
            {
                "precursor_name": "4,4′ -azpy",
                "amount": "0.184 g, 1 mmol"
            }
        ],
        "Modulator": [],
        "paragraph": "Synthesis of [Cu(bzac) 2 (4,4′ -azpy)]·H 2 O (1) [Cu(bzac) 2 (4,4′ -azpy)]  H 2 O was prepared from Cu(bzac) 2 and 4,4′ -azpy. A 95% ethanol solution (20 mL) of 4,4′ -azpy (0.184 g, 1 mmol) and DMF solution (10 mL) of [Cu(bzac) 2 ] (0.386 g, 1 mmol) were mixed and stirred for 10 min, and the resulting solution was allowed to stand at room temperature. After two weeks, green prismatic crystals of [Cu(bzac) 2 (4,4′ -azpy)]  H 2 O(1) suitable for X-ray diffraction were obtained. Yield 86%."
    },
    {
        "mof_id": "AVUBAU",
        "txt": "ugsxe3xPua-ja039914m.txt",
        "pdf": "syfFWivCYL-ja039914m.pdf",
        "html": "2JaLHB65p4-ja039914m.html",
        "doi": "10.1021/ja039914m",
        "Compound_Name": [
            "[Co(NO 3 ) 2 (3-pna) 2 ] n"
        ],
        "Reaction_Time": [],
        "Reaction_Temperature": [],
        "Active_Time": [],
        "Active_Temperature": [],
        "Metal_Source": [
            {
                "precursor_name": "Co(NO 3 ) 2 ",
                "amount": "21.8 mg, 0.75 mmol"
            }
        ],
        "Solvent": [
            {
                "precursor_name": "ethanol",
                "amount": "1.5 mL"
            },
            {
                "precursor_name": "acetone/chloroform",
                "amount": "1.5 mL"
            }
        ],
        "Organic_Linker": [
            {
                "precursor_name": "3-pna",
                "amount": "29.9 mg, 1.5 mmol"
            }
        ],
        "Modulator": [],
        "paragraph": "[Co(NO 3 ) 2 (3-pna) 2 ] n (1). An ethanol solution (1.5 mL) of 3-pna (29.9 mg, 1.5 mmol) was carefully layered on an acetone/chloroform mixed (v/v 9:1) solvent (1.5 mL) of Co(NO 3 ) 2 (21.8 mg, 0.75 mmol), where a mixed solvent of ethanol/chloroform (v/v 19:1) was placed between two layers (yield: 37%)."
    },
    {
        "mof_id": "AVUBIC",
        "txt": "ugsxe3xPua-ja039914m.txt",
        "pdf": "syfFWivCYL-ja039914m.pdf",
        "html": "2JaLHB65p4-ja039914m.html",
        "doi": "10.1021/ja039914m",
        "Compound_Name": [
            "{[Co(NCS) 2 (4-peia) 2 ]‚4Me 2 CO} n"
        ],
        "Reaction_Time": [],
        "Reaction_Temperature": [],
        "Active_Time": [
            "24 h"
        ],
        "Active_Temperature": [
            "room temperature"
        ],
        "Metal_Source": [
            {
                "precursor_name": "Co(SCN) 2",
                "amount": "2.63 mg, 0.015 mmol"
            }
        ],
        "Solvent": [
            {
                "precursor_name": "acetone ",
                "amount": "1.5 mL"
            },
            {
                "precursor_name": "acetone/ chloroform",
                "amount": "1.5 mL"
            },
            {
                "precursor_name": "acetone/ chloroform",
                "amount": "1.5 mL"
            }
        ],
        "Organic_Linker": [
            {
                "precursor_name": "4-peia",
                "amount": "6.81 mg, 0.03 mmol"
            }
        ],
        "Modulator": [],
        "paragraph": "{[Co(NCS) 2 (4-peia) 2 ]‚4Me 2 CO} n (3 ⊃ 4Me 2 CO). A solution of 4-peia (6.81 mg, 0.03 mmol) in acetone (1.5 mL) was gently layered onto a solution of Co(SCN) 2 (2.63 mg, 0.015 mmol) in acetone/ chloroform (v/v 9:1, 1.5 mL), with a mixed solvent of acetone/ chloroform (v/v 19:1, 1.5 mL) placed between the two layers (yield: 50%). For elemental analysis these crystals were collected and dried in vacuo at room temperature for 24 h. The microcrystalline sample for physicochemical measurements was prepared in the same solvent, and the crystallinity was checked by X-ray powder diffraction as shown in Figure S1 in the Supporting Information."
    },
    {
        "mof_id": "AVUNIP",
        "txt": "b9OEB80JYb-ic101278w.txt",
        "pdf": "Cqgv38c3Pm-ic101278w.pdf",
        "html": "30BtOGRdhZ-ic101278w.html",
        "doi": "10.1021/ic101278w",
        "Compound_Name": [
            "{[Cu(ces)(H 2 O) 2 ](H 2 O) 0.5 } n"
        ],
        "Reaction_Time": [
            "5 min"
        ],
        "Reaction_Temperature": [],
        "Active_Time": [
            "1 day "
        ],
        "Active_Temperature": [
            "room temperature"
        ],
        "Metal_Source": [
            {
                "precursor_name": "Cu(ClO 4 ) 2 · 6H 2 O",
                "amount": "18.6mg, 0.05 mmol"
            }
        ],
        "Solvent": [
            {
                "precursor_name": "methanol",
                "amount": "2 mL"
            },
            {
                "precursor_name": "methanol",
                "amount": "2 mL"
            },
            {
                "precursor_name": "water",
                "amount": "2 mL"
            }
        ],
        "Organic_Linker": [
            {
                "precursor_name": "cis-H 2 ces ",
                "amount": "6.6 mg, 0.05 mmol"
            }
        ],
        "Modulator": [
            {
                "precursor_name": "NH 3 · H 2 O",
                "amount": "0.5 mL"
            }
        ],
        "paragraph": "Preparation of the Complexes. {[Cu(ces)(H 2 O) 2 ](H 2 O) 0.5 } n (1).\nTo a methanol solution (2 mL) of cis-H 2 ces (6.6 mg, 0.05 mmol), the pH value of which was adjusted to above about 9.5 by adding dropwise NH 3 · H 2 O solution (pH = 12.0, at least 0.5 mL), was added a methanol (2 mL) solution of Cu(ClO 4 ) 2 · 6H 2 O(18.6mg, 0.05 mmol) with stirring for 5 min. And then, water (2 mL) was added to the resulting dark blue suspension with stirring, and the mixture was heated for 5 min and cooled to room temperature, affording a dark blue clear solution (initial pH = 7.40-8.28; see the Supporting Information, Table S3). Blue block crystals of 1 were obtained by slow evaporation of the solvents after about 1 day (final pH = 7.36-7.95; see Supporting Information, Table S3). Yield: 6.9 mg (58%, based on Cu(ClO 4 ) 2 · 6H 2 O. IR (cm -1 ): 3346b, 3029w, 1622vs, 1458m, 1432m, 1399w, 1364w, 1349w, 1296w, 1240m, 1220m, 1130w, 1066m, 940m, 856w, 813m, 738w, 712m, 688w, 516w, 484w, 440w."
    },
    {
        "mof_id": "AWONIK",
        "txt": "PCoiO95VBG-s1600536811027048.txt",
        "pdf": "p0g9E0E9m2-s1600536811027048.pdf",
        "html": "oQmlurYjng-s1600536811027048.html",
        "doi": "10.1107/S1600536811027048",
        "Compound_Name": [],
        "Reaction_Time": [],
        "Reaction_Temperature": [],
        "Active_Time": [],
        "Active_Temperature": [],
        "Metal_Source": [
            {
                "precursor_name": "cadmium chloride",
                "amount": "1.0 mmol"
            }
        ],
        "Solvent": [
            {
                "precursor_name": "aqueous solution",
                "amount": "5.0 ml"
            }
        ],
        "Organic_Linker": [
            {
                "precursor_name": "2-amino-1,3,4-thiadiazole",
                "amount": "1.0 mmol"
            }
        ],
        "Modulator": [],
        "paragraph": "An aqueous solution (5.0 ml) of cadmium chloride (1.0 mmol) was layered carefully over a methanolic solution (5.0 ml) of 2-amino-1,3,4-thiadiazole (1.0 mmol) in a tube. Colourless crystals were obtained after several weeks. These were washed with methanol and collected in 68.7% yield."
    },
    {
        "mof_id": "BIRGAM",
        "txt": "TR642NmgLU-ajchem.2013.14352.txt",
        "pdf": "pKBEBg3g1Y-ajchem.2013.14352.pdf",
        "html": "IoXjoBtg7e-ajchem.2013.14352.html",
        "doi": "10.14233/ajchem.2013.14352",
        "Compound_Name": [],
        "Reaction_Time": [
            "3 days"
        ],
        "Reaction_Temperature": [
            "160 ºC"
        ],
        "Active_Time": [],
        "Active_Temperature": [],
        "Metal_Source": [
            {
                "precursor_name": "Cd(NO 3 ) 2 ·4H 2 O",
                "amount": "0.154 g, 0.5 mmol"
            }
        ],
        "Solvent": [
            {
                "precursor_name": "H 2 O",
                "amount": "16 mL"
            }
        ],
        "Organic_Linker": [
            {
                "precursor_name": "L-tartaric acid",
                "amount": "0.0750 g, 0.5 mmol"
            }
        ],
        "Modulator": [],
        "paragraph": "The compound 1 was prepared by the mixture of Cd(NO 3 ) 2 ·4H 2 O (0.154 g, 0.5 mmol), L-tartaric acid (0.0750 g, 0.5 mmol) and H 2 O (16 mL) was heated at 160 ºC for 3 days in a 25 mL Teflon-lined stainless steel vessel under autogenous pressure. After the reaction mixture was slowly cooled down to room temperature, colourless block crystals were obtained. Yield: 75 %."
    },
    {
        "mof_id": "BIYJID01",
        "txt": "epF6y5jSin-15533170701316452.txt",
        "pdf": "haH3LV1qof-15533170701316452.pdf",
        "html": "CPP8CUofuw-15533170701316452.html",
        "doi": "10.1080/15533170701316452",
        "Compound_Name": [
            "[Mn(tzda)(4,4′ -bipy)(H 2 O)] n"
        ],
        "Reaction_Time": [
            "5 days"
        ],
        "Reaction_Temperature": [
            "120°C"
        ],
        "Active_Time": [],
        "Active_Temperature": [
            "room temperature"
        ],
        "Metal_Source": [
            {
                "precursor_name": "MnCl 2·4H 2 O",
                "amount": "79.2 mg, 0.4 mmol"
            }
        ],
        "Solvent": [
            {
                "precursor_name": "water ",
                "amount": "15 mL"
            }
        ],
        "Organic_Linker": [
            {
                "precursor_name": "H 2 tzda",
                "amount": "106.4 mg, 0.4 mmol"
            },
            {
                "precursor_name": "4,4′ -bipy",
                "amount": "62.4 mg, 0.4 mmol"
            }
        ],
        "Modulator": [
            {
                "precursor_name": "NaOH",
                "amount": "32 mg, 0.8 mmol"
            }
        ],
        "paragraph": "Synthesis of [Mn(tzda)(4,4′ -bipy)(H 2 O)] n [1] The title compound was prepared by hydrothermal method.\nA mixture of MnCl 2 .\n4H 2 O (79.2 mg, 0.4 mmol), H 2 tzda (106.4 mg, 0.4 mmol), NaOH (32 mg, 0.8 mmol), 4,4′ -bipy (62.4 mg, 0.4 mmol) and 15 mL of deionized water was sealed in a Teflon-lined stainless steel vessel (25 ml), and then heated at 120°C for 5 days. After the mixture was slowly cooled to room temperature with the cooling rate of 5°C/h, green needle crystals of 1 were filtered off and washed with water. Yield: 38% based on Mn. IR data (KBr, cm 21 ): 3423(s), 1606(s), 1565(s), 1401(s), 1381(s), 1219(m), 1166(w), 1052(m), 923(w), 817(s), 772(w), 711(w), 687(w), 630(m)."
    },
    {
        "mof_id": "BIZJOK",
        "txt": "gt9TAH6V7G-s0108270108008779.txt",
        "pdf": "M8tkyBCqL6-s0108270108008779.pdf",
        "html": "4pp1luHoO0-s0108270108008779.html",
        "doi": "10.1107/S0108270108008779",
        "Compound_Name": [],
        "Reaction_Time": [],
        "Reaction_Temperature": [],
        "Active_Time": [],
        "Active_Temperature": [],
        "Metal_Source": [
            {
                "precursor_name": "CdCl 2 ?H 2 O",
                "amount": "0.0402 g, 0.2 mmol"
            }
        ],
        "Solvent": [
            {
                "precursor_name": "aqueous solutions",
                "amount": "3 ml"
            }
        ],
        "Organic_Linker": [
            {
                "precursor_name": "btr",
                "amount": "0.0136 g, 0.1 mmol"
            }
        ],
        "Modulator": [],
        "paragraph": "All materials were of reagent grade and were used as received. The btr ligand was prepared according to the reported procedure of Bartlett & Humphrey (1967). The title coordination compounds, (I) and (II), were synthesized in a similar manner. Evaporation of mixed aqueous solutions (3 ml) of CdCl 2 H 2 O (0.0402 g, 0.2 mmol) and btr (0.0136 g, 0.1 mmol) in a desiccator over H 2 SO 4 for a few days afforded colourless prisms of (II) (yield 84%). Compound (I) was prepared in an analogous manner in 65% yield."
    },
    {
        "mof_id": "BOPTOQ01",
        "txt": "ZerjUetluu-00958970903377287.txt",
        "pdf": "lKmynldZ1p-00958970903377287.pdf",
        "html": "8vmsnOXO1W-00958970903377287.html",
        "doi": "10.1080/00958970903377287",
        "Compound_Name": [
            "[Cu I (4,4′ -bpy)] 2 [H 2 SiW 12 O 40 ]·3H 2 O "
        ],
        "Reaction_Time": [
            "3 days"
        ],
        "Reaction_Temperature": [
            "170 ° C"
        ],
        "Active_Time": [],
        "Active_Temperature": [],
        "Metal_Source": [
            {
                "precursor_name": "H 4 SiW 12 O 40 · 18H 2 O",
                "amount": "1.15 g, 0.356 mmol"
            },
            {
                "precursor_name": "Cu(Ac) 2 · 2H 2 O",
                "amount": "0.16 g, 0.7 mmol"
            }
        ],
        "Solvent": [
            {
                "precursor_name": "water",
                "amount": "10 mL"
            }
        ],
        "Organic_Linker": [
            {
                "precursor_name": "4,4′ -bipy ",
                "amount": "0.05 g, 0.32 mmol"
            },
            {
                "precursor_name": "en",
                "amount": "0.25 g, 4.16 mmol"
            }
        ],
        "Modulator": [
            {
                "precursor_name": "HCl solution",
                "amount": ""
            }
        ],
        "paragraph": "2.2.1. Synthesis of [Cu I (4,4′ -bpy)] 2 [H 2 SiW 12 O 40 ] · 3H 2 O (1). H 4 SiW 12 O 40 · 18H 2 O [28] (1.15 g, 0.356 mmol), Cu(Ac) 2 · 2H 2 O (0.16 g, 0.7 mmol), 4,4′ -bipy (0.05 g, 0.32 mmol), and en (0.25 g, 4.16 mmol) were dissolved in 10 mL water. The pH of the resulting mixture was adjusted to 2.7 by adding HCl solution, and then the mixture was stirred for 30 min in air. The final solution was transferred into a 25 mL Teflon-lined autoclave at 170  C for 3 days. Then the autoclave was cooled at 10  Ch 1 to room temperature.\nThe resulting dark red block crystals were filtered off, washed with distilled water, and dried in a desiccator at room temperature (38% yield based on W). IR (KBr pellet (cm 1 )): 3436 (s), 3088 (w), 1610 (m), 1482 (s), 1401 (m), 1368 (w), 1232 (m), 1208 (m), 975 (s), 921 (s), 881 (s), 793 (s), 523 (m)."
    },
    {
        "mof_id": "CEHFUR",
        "txt": "ifXu1Au8Ps-j.poly.2005.09.003.txt",
        "pdf": "eS6muKGlYP-j.poly.2005.09.003.pdf",
        "html": "QpLUHwYim0-j.poly.2005.09.003.html",
        "doi": "10.1016/j.poly.2005.09.003",
        "Compound_Name": [
            "{ [Cu(Pht)(Im) 2 ] Æ 1.5H 2 O } n"
        ],
        "Reaction_Time": [
            "30 min"
        ],
        "Reaction_Temperature": [],
        "Active_Time": [],
        "Active_Temperature": [],
        "Metal_Source": [
            {
                "precursor_name": "CuCO 3 Æ Cu(OH) 2",
                "amount": "0.44 g, 2 mmol "
            }
        ],
        "Solvent": [
            {
                "precursor_name": "H 2 O",
                "amount": "40 ml"
            }
        ],
        "Organic_Linker": [
            {
                "precursor_name": "o-phthalic acid",
                "amount": "0.66 g, 4 mmol"
            },
            {
                "precursor_name": "Im",
                "amount": "0.55 g, 8 mmol"
            }
        ],
        "Modulator": [],
        "paragraph": "2.2.1. Synthesis of { [Cu(Pht)(Im) 2 ] Æ 1.5H 2 O } n (1) Method A. To a hot suspension of o-phthalic acid (0.66 g, 4 mmol ) and CuCO 3 Æ Cu(OH) 2 (0.44 g, 2 mmol ) in 40 ml H 2 O was added Im (0.55 g, 8 mmol). The resulting blue mixture was stirred and refluxed for 30 min and then filtered. The filtrate was allowed to stand at room temperature. Blue crystals, suitable for X-ray analysis, were filtered off the next day, washed with water, ethanol and acetone, and dried in air. Yield: 0.87 g (56%). IR data (KBr, cm 1 ): 3479m, 3380m, 3137s, 3067m, 2959m, 2871m, 1616vs, 1587vs, 1570vs, 1539sh, 1506sh, 1485m, 1443m, 1385vs, 1370vs, 1330m, 1263w, 1182w, 1148w, 1071s, 955w, 859m, 829m, 750s, 719m, 705m. The compound is insoluble in alcohol, acetone, acetonitrile, chloroform, and poorly soluble in water."
    },
    {
        "mof_id": "CEPBIJ",
        "txt": "pe5uihxMoU-s10870-005-9001-4.txt",
        "pdf": "JItkzr8kz5-s10870-005-9001-4.pdf",
        "html": "kzDqB2TS6W-s10870-005-9001-4.html",
        "doi": "10.1007/s10870-005-9001-4",
        "Compound_Name": [],
        "Reaction_Time": [
            "45 min"
        ],
        "Reaction_Temperature": [],
        "Active_Time": [],
        "Active_Temperature": [],
        "Metal_Source": [
            {
                "precursor_name": "CuSO 4 ·5H 2 O",
                "amount": "5g,0.02mol"
            }
        ],
        "Solvent": [
            {
                "precursor_name": "water",
                "amount": "250 cm 3"
            }
        ],
        "Organic_Linker": [
            {
                "precursor_name": "glutaric acid ",
                "amount": "3.6 g, 0.027 mol"
            }
        ],
        "Modulator": [
            {
                "precursor_name": "urea ",
                "amount": "4 g, 0.066 mol"
            }
        ],
        "paragraph": "the preparation of Cu(II) succinate.\n3c To a solution of glutaric acid (3.6 g, 0.027 mol) in water (250 cm 3 )CuSO 4 ·5H 2 O(5g,0.02mol)was added in small portions. Then, solid urea (4 g, 0.066 mol) was added dropwise and the mixture was maintained with stirring for 45 min.\nThe solution was kept at 40 ◦ C and blue-green parallelipiped-like crystals grew by slow evaporation after several weeks. IR (KBr, cm −1 ): 2946, 2928, 2849, 1591, 1431, 1316, 1175, 1135, 830, 732."
    },
    {
        "mof_id": "COYQEN02",
        "txt": "EBo19zH6q6-acs.inorgchem.8b02211.txt",
        "pdf": "3bqLPrEccT-acs.inorgchem.8b02211.pdf",
        "html": "MgTKENT1JV-acs.inorgchem.8b02211.html",
        "doi": "10.1021/acs.inorgchem.8b02211",
        "Compound_Name": [
            "(n-C 3 H 7 ) 4 N[Fe II Fe III (dto) 3 ]"
        ],
        "Reaction_Time": [],
        "Reaction_Temperature": [],
        "Active_Time": [
            "a few days"
        ],
        "Active_Temperature": [
            "room temperature"
        ],
        "Metal_Source": [
            {
                "precursor_name": "KBa[Fe III (dto) 3 ]·3H 2 O",
                "amount": "0.32 g, 0.5 mmol"
            },
            {
                "precursor_name": "FeCl 2 ·4H 2 O",
                "amount": "0.10 g, 0.5 mmol"
            }
        ],
        "Solvent": [
            {
                "precursor_name": "methanol/water",
                "amount": ""
            }
        ],
        "Organic_Linker": [
            {
                "precursor_name": "(n-C 3 H 7 ) 4 NBr",
                "amount": "0.26 g, 1.0 mmol"
            }
        ],
        "Modulator": [
            {
                "precursor_name": "ascorbic acid ",
                "amount": "0.2 g"
            }
        ],
        "paragraph": "Synthesis. The single crystals of (n-C 3 H 7 ) 4 N[Fe II Fe III (dto) 3 ] were prepared by a diffusion method using an H-type test tube.\nKBa[Fe III (dto) 3 ]·3H 2 O (0.32 g, 0.5 mmol) was placed at the bottom of one arm of the H-tube, and FeCl 2 ·4H 2 O (0.10 g, 0.5 mmol), (n-C 3 H 7 ) 4 NBr (0.26 g, 1.0 mmol), and ascorbic acid (0.2 g) were placed on the other bottom arm. Then, the H-tube was filled with a methanol/water (10:3) mixture. The preparation method used for KBa[Fe III (dto) 3 ]·3H 2 O is detailed elsewhere.\n17 Black needle-like single crystals with hexagonal prismatic habits grew at room temperature for one month in the dark. The obtained crystals were vacuumed up with the solvent and scattered on filter paper. They were washed well by methanol several times and then dried on the filter paper at room temperature for a few days."
    },
    {
        "mof_id": "CUPICH12",
        "txt": "fJbm30bvpN-00958972.2012.736618.txt",
        "pdf": "7ZMY4tMUqk-00958972.2012.736618.pdf",
        "html": "4AykjzgI3L-00958972.2012.736618.html",
        "doi": "10.1080/00958972.2012.736618",
        "Compound_Name": [
            "[Cu(2-picolinate) 2 · H 2 O]"
        ],
        "Reaction_Time": [
            "6 h"
        ],
        "Reaction_Temperature": [],
        "Active_Time": [],
        "Active_Temperature": [],
        "Metal_Source": [
            {
                "precursor_name": "Cu(Ac) 2 · H 2 O",
                "amount": "1 mmol"
            }
        ],
        "Solvent": [
            {
                "precursor_name": "methanolic",
                "amount": "10 mL"
            },
            {
                "precursor_name": "methanolic",
                "amount": "10 mL"
            }
        ],
        "Organic_Linker": [
            {
                "precursor_name": "pyridine-2-carboxaldehyde",
                "amount": "1 mmol"
            }
        ],
        "Modulator": [],
        "paragraph": "2.3. Synthesis of [Cu(2-picolinate) 2  H 2 O] (1) Dry methanolic solution (10 mL) of Cu(Ac) 2  H 2 O (1 mmol) was added dropwise to hot stirred dry methanolic solution (10 mL) of pyridine-2-carboxaldehyde (1 mmol). The resulting reaction mixture was refluxed for 6 h. The red solution was filtered and left for crystallization at room temperature. After 15 days, fine crystals suitable for X-ray single crystallography were collected."
    },
    {
        "mof_id": "DACSAF",
        "txt": "UrbkoS5mwO-ejic.202000450.txt",
        "pdf": "mQoBqFJlMu-ejic.202000450.pdf",
        "html": "pa8pYHYd31-ejic.202000450.html",
        "doi": "10.1002/ejic.202000450",
        "Compound_Name": [
            "{[Co 0.5  (3b)(NCS)]·1.5(DMF)} n"
        ],
        "Reaction_Time": [],
        "Reaction_Temperature": [],
        "Active_Time": [],
        "Active_Temperature": [],
        "Metal_Source": [
            {
                "precursor_name": "Co(NO 3 ) 2 .6H 2 O",
                "amount": "0.0145g, 0.05 mmol"
            }
        ],
        "Solvent": [
            {
                "precursor_name": "ethanolic",
                "amount": "10 mL"
            },
            {
                "precursor_name": "DMF",
                "amount": "45 mL"
            }
        ],
        "Organic_Linker": [
            {
                "precursor_name": "3b",
                "amount": "0.0318g,  0.1  mmol"
            }
        ],
        "Modulator": [
            {
                "precursor_name": "KSCN",
                "amount": "0.0392g, 0.4 mmol"
            }
        ],
        "paragraph": "Synthesis of CP1, {[Co 0.5  (3b)(NCS)]·1.5(DMF)} n 10 mL ethanolic solution of Co(NO 3 ) 2 .6H 2 O (0.0145g, 0.05 mmol) was  layered  slowly  over  a  mixture  of  3b  (0.0318g,  0.1  mmol)  and  KSCN  (0.0392g, 0.4 mmol) in 45 mL DMF. Pink coloured crystals were obtained  after 4-5 days. Yield: 77%. Selected FTIR peaks (KBr, cm −1 ): 2075 (vs),  1663 (s), 1598 (s), 1512 (s), 1419 (m), 1327 (m), 1296 (m), 1242 (m), 1203  (m), 1134 (m), 1010 (vs), 840 (m), 786 (m) (Figure S35). Powder XRD (Figure S37)."
    },
    {
        "mof_id": "DACSEJ",
        "txt": "UrbkoS5mwO-ejic.202000450.txt",
        "pdf": "mQoBqFJlMu-ejic.202000450.pdf",
        "html": "pa8pYHYd31-ejic.202000450.html",
        "doi": "10.1002/ejic.202000450",
        "Compound_Name": [
            "{[Cu(3b) 2 (NCS) 2 ]·4(DMF)} n"
        ],
        "Reaction_Time": [
            "couple of hours"
        ],
        "Reaction_Temperature": [],
        "Active_Time": [],
        "Active_Temperature": [],
        "Metal_Source": [
            {
                "precursor_name": "Cu(NO 3 ) 2 .6H 2 O",
                "amount": "0.0120g, 0.05 mmol"
            }
        ],
        "Solvent": [
            {
                "precursor_name": "DMF",
                "amount": "10 mL"
            }
        ],
        "Organic_Linker": [],
        "Modulator": [],
        "paragraph": "Synthesis of CP2, {[Cu(3b) 2 (NCS) 2 ]·4(DMF)} n CP1 crystals were soaked into a 10 mL of DMF solution of Cu(NO 3 ) 2 .6H 2 O  (0.0120g, 0.05 mmol). The pink color crystals were turned into blue colour  crystals within couple of hours; however the crystals of CP2 were isolated  after 2 days. Yield: 78%. Selected FTIR peaks (KBr, cm −1 ): 2052 (s), 1689  (vs), 1651 (vs), 1597 (vs), 1512 (s), 1419 (s), 1388 (s), 1327 (s), 1296 (s),  1203 (s), 833 (s), 717 (m) (Figure S38). Powder XRD (Figure S37)."
    },
    {
        "mof_id": "DAHMIJ",
        "txt": "fxyQkHquKW-00958970412331295200.txt",
        "pdf": "NSEsKCxoYA-00958970412331295200.pdf",
        "html": "DnXnyfrdck-00958970412331295200.html",
        "doi": "10.1080/00958970412331295200",
        "Compound_Name": [
            "[Cd 2 (btec)] n"
        ],
        "Reaction_Time": [
            "six days"
        ],
        "Reaction_Temperature": [
            "160  C "
        ],
        "Active_Time": [],
        "Active_Temperature": [],
        "Metal_Source": [
            {
                "precursor_name": "Cd(OH) 2",
                "amount": "0.146 g, 1 mmol"
            }
        ],
        "Solvent": [
            {
                "precursor_name": "H 2 O ",
                "amount": "15 cm 3"
            }
        ],
        "Organic_Linker": [
            {
                "precursor_name": "1,2,4,5-ben zenetetracarboxylic dianhydride",
                "amount": "0.218 g, 1 mmol"
            }
        ],
        "Modulator": [
            {
                "precursor_name": "NH 3  H 2 O",
                "amount": "0.1 cm 3 "
            }
        ],
        "paragraph": "Preparation of [Cd 2 (btec)] n (2) A mixture of Cd(OH) 2 (0.146 g, 1 mmol), 1,2,4,5-ben zenetetracarboxylic dianhydride (0.218 g, 1 mmol), NH 3  H 2 O (0.1 cm 3 ) and H 2 O (15 cm 3 ) was heated in a Teflonlined stainless-steel reactor (solution pH ¼ 8.5) at 160  C for six days and yellow prism-like crystals were formed after the mixture was cooled to room temperature."
    },
    {
        "mof_id": "DAYMAS",
        "txt": "SsH030koM7-s1600536805037797.txt",
        "pdf": "okVLAitpBu-s1600536805037797.pdf",
        "html": "7TQlSj05ln-s1600536805037797.html",
        "doi": "10.1107/S1600536805037797",
        "Compound_Name": [],
        "Reaction_Time": [],
        "Reaction_Temperature": [],
        "Active_Time": [],
        "Active_Temperature": [],
        "Metal_Source": [
            {
                "precursor_name": "[Zn(H 2 O) 6 ](NO 3 )2",
                "amount": "1.50 g, 5 mmol"
            }
        ],
        "Solvent": [
            {
                "precursor_name": "water",
                "amount": "5 ml"
            }
        ],
        "Organic_Linker": [
            {
                "precursor_name": "Acetylenedicarboxylic acid",
                "amount": "0.57 g, 5 mmol"
            }
        ],
        "Modulator": [],
        "paragraph": "Acetylenedicarboxylic acid (0.57 g, 5 mmol) was dissolved in 5 ml of deionized water and solid [Zn(H 2 O) 6 ](NO 3 ) 2 (1.50 g, 5 mmol) was added. The beaker with the solution was sealed with a perforated foil.\nAfter approximately two months, most of the solvent had vaporized and colourless polyhedra of (I) were isolated from the precipitate. The yield was not determined."
    },
    {
        "mof_id": "DEYMIF",
        "txt": "AqTaikI7yB-00958972.2013.798654.txt",
        "pdf": "LmNSx6EogS-00958972.2013.798654.pdf",
        "html": "zHwAiCfFfr-00958972.2013.798654.html",
        "doi": "10.1080/00958972.2013.798654",
        "Compound_Name": [
            "[Cd(Himdc)(H 2 biim)] n"
        ],
        "Reaction_Time": [
            "3 days"
        ],
        "Reaction_Temperature": [
            "150 °C "
        ],
        "Active_Time": [],
        "Active_Temperature": [],
        "Metal_Source": [
            {
                "precursor_name": "CdCl 2 ·2.5H 2 O",
                "amount": "0.13 mM, 0.03 g"
            }
        ],
        "Solvent": [
            {
                "precursor_name": "H 2 O",
                "amount": "8 mL"
            }
        ],
        "Organic_Linker": [
            {
                "precursor_name": "H 3 imdc",
                "amount": "0.13 mM, 0.02 g"
            },
            {
                "precursor_name": "H 2 biim",
                "amount": "0.10 mM, 0.013 g"
            }
        ],
        "Modulator": [
            {
                "precursor_name": "NaOH solution ",
                "amount": ""
            }
        ],
        "paragraph": "2.3. Synthesis of [Cd(Himdc)(H 2 biim)] n (2) A mixture of CdCl 2 ·2.5H 2 O (0.13 mM, 0.03 g), H 3 imdc (0.13 mM, 0.02 g), H 2 biim (0.10 mM, 0.013 g), and H 2 O (8 mL) was adjusted to pH 5–6 with NaOH solution, sealed in a 25 mL Teflon reactor and heated at 150 °C for 3 days. After being gradually cooled to room temperature at 3 °C h 1 , orange crystals of 1 were obtained (yield 54% based on Cd (II)). IR (KBr, cm 1 ): 3120 (s), 1681 (s), 1540 (s), 1508 (s), 1429 (w), 1393 (s), 1177 (m), 992 (s), 847 (m), 769 (s), 687 (s), 521 (m)"
    },
    {
        "mof_id": "DIBFUR",
        "txt": "AqTaikI7yB-00958972.2013.798654.txt",
        "pdf": "LmNSx6EogS-00958972.2013.798654.pdf",
        "html": "zHwAiCfFfr-00958972.2013.798654.html",
        "doi": "10.1080/00958972.2013.798654",
        "Compound_Name": [
            "[Cd(ip–OH)(H 2 biim)(H 2 O)][Cd(ip–OH)(H 2 biim)(H 2 O) 3 ]·8(H 2 O)"
        ],
        "Reaction_Time": [
            "72 h"
        ],
        "Reaction_Temperature": [
            "150 °C"
        ],
        "Active_Time": [],
        "Active_Temperature": [],
        "Metal_Source": [
            {
                "precursor_name": "CdCl 2 ·2.5H 2 O",
                "amount": "0.10 mM, 0.02 g"
            }
        ],
        "Solvent": [
            {
                "precursor_name": "H 2 O",
                "amount": "10 mL"
            }
        ],
        "Organic_Linker": [
            {
                "precursor_name": "H 2 biim ",
                "amount": "0.05 mM, 0.007 g"
            },
            {
                "precursor_name": "H 2 ip–OH",
                "amount": "0.06 mM, 0.01 g"
            }
        ],
        "Modulator": [
            {
                "precursor_name": "NaOH solution",
                "amount": "0.10 M L ?1"
            }
        ],
