Repository: BHT321/MOFs_Synthesis_Condition_Extraction

# Synthesis Condition Extraction Using Few-shot LLM
This code is used to extract synthesis condition from MOFs paragraphs.

### Metrics of Results
1. Run the code in `example.ipynb`. It will generate an `example_output.json` file, containing the extraction result of each paragraph in `example_input.json`
2. Run the code in `statistics/example.ipynb`. It will read `example_output.json` and calculate the scores of extraction.

**Time**: it will take 1 to 3 minutes to run extraction   
**Result**: the result is calculated in `statistics/example.ipynb`. The F1 score will be about 0.91 to 0.93.

File: Code/Synthesis_Condition_Extraction/CSD_annotated_data.json (part 2 of 6)
[
        "paragraph": "2.2. Synthesis of [Cd(ip–OH)(H 2 biim)(H 2 O)][Cd(ip–OH)(H 2 biim)(H 2 O) 3 ]·8(H 2 O) (1) A mixture of CdCl 2 ·2.5H 2 O (0.10 mM, 0.02 g), H 2 biim (0.05 mM, 0.007 g), H 2 ip–OH (0.06 mM, 0.01 g), and H 2 O (10 mL) was adjusted to pH 6.0 with 0.10 M L 1 NaOH solution, seale d in a 25 mL Te flon reactor and heated at 150 °C for 72 h. After the sample was cooled to room temperature at 3 °C h 1 , block colorless crystals were obtained. Yield: 51% based on Cd(II) salt. IR (KBr, cm 1 ): 3126 (s), 1683 (s), 1557 (s), 1374 (s), 1125 (m), 990 (m), 840 (m), 732 (s), 687 (s)."
    },
    {
        "mof_id": "DIXBOC01",
        "txt": "p3dD2TU4cG-d0ra05690a.txt",
        "pdf": "zrC00u1RZX-d0ra05690a.pdf",
        "html": "fotHU60aZ4-d0ra05690a.html",
        "doi": "10.1039/D0RA05690A",
        "Compound_Name": [
            "[Mn 2 (2,2′ -bca) 2 (H 2 O) 2 ] n "
        ],
        "Reaction_Time": [
            "72 h"
        ],
        "Reaction_Temperature": [
            "80 °C"
        ],
        "Active_Time": [],
        "Active_Temperature": [],
        "Metal_Source": [
            {
                "precursor_name": "Mn(CH 3 OOH) 2 •4H 2 O",
                "amount": "0.2 mM"
            }
        ],
        "Solvent": [
            {
                "precursor_name": "DMF solution",
                "amount": ""
            },
            {
                "precursor_name": "water",
                "amount": "10 mL"
            }
        ],
        "Organic_Linker": [
            {
                "precursor_name": "2,2′ -bca ",
                "amount": "0.1 mM"
            }
        ],
        "Modulator": [],
        "paragraph": " The synthesis process of Mn-MOF is consistent with Cu-MOF: the raw materials are 0.1 mM of 2,2′ -bca and 0.2 mM of Mn(CH 3 OOH) 2 •4H 2 O, the solvent is DMF solution, and 10 mL of distilled water. The reaction temperature is 80°C and the reaction time was 72 h. Yellow massive crystals were obtained with the formula [Mn 2 (2,2′ -bca) 2 (H 2 O) 2 ] n (namely MnMOF)."
    },
    {
        "mof_id": "EJELAG",
        "txt": "gldUSMb5K2-s0108270103012551.txt",
        "pdf": "JMTCKHG3se-s0108270103012551.pdf",
        "html": "2opspEnjsn-s0108270103012551.html",
        "doi": "10.1107/S0108270103012551",
        "Compound_Name": [],
        "Reaction_Time": [
            "3 d"
        ],
        "Reaction_Temperature": [
            "403 K"
        ],
        "Active_Time": [],
        "Active_Temperature": [],
        "Metal_Source": [
            {
                "precursor_name": "Co(ClO 4 ) 2·6H 2 O",
                "amount": "36.6 mg, 0.10 mmol"
            }
        ],
        "Solvent": [
            {
                "precursor_name": "water",
                "amount": "3 ml"
            },
            {
                "precursor_name": "ethanol",
                "amount": "3 ml"
            },
            {
                "precursor_name": "pyridine",
                "amount": "0.4 ml"
            }
        ],
        "Organic_Linker": [
            {
                "precursor_name": "pyridine-2,3-dicarboxylic acid",
                "amount": "16.7 mg, 0.10 mmol"
            }
        ],
        "Modulator": [],
        "paragraph": "Co(ClO 4 ) 2 6H 2 O (36.6 mg, 0.10 mmol), pyridine-2,3-dicarboxylic acid (16.7 mg, 0.10 mmol) and pyridine (0.4 ml) were dissolved in a mixture of water (3 ml) and ethanol (3 ml), and the mixture was placed in a Te¯on-lined stainless-steel vessel (25 ml). The vessel was sealed and heated at 403 K for 3 d and then cooled to room temperature. Large red prismatic crystals were collected by ®ltration and washed with water and ethanol."
    },
    {
        "mof_id": "EKEVAR01",
        "txt": "T9rlRMGQwk-00958970902744974.txt",
        "pdf": "uckkWdJQSH-00958970902744974.pdf",
        "html": "MIfgIVE5m0-00958970902744974.html",
        "doi": "10.1080/00958970902744974",
        "Compound_Name": [
            "[CdCl 2 (2,2′ -bipy)] n"
        ],
        "Reaction_Time": [],
        "Reaction_Temperature": [],
        "Active_Time": [],
        "Active_Temperature": [],
        "Metal_Source": [
            {
                "precursor_name": "CdCl 2 ? 2.5H 2 O",
                "amount": "0.45 g, 2 mmol"
            }
        ],
        "Solvent": [
            {
                "precursor_name": "H 2 O",
                "amount": "15 mL"
            }
        ],
        "Organic_Linker": [
            {
                "precursor_name": "2,2′ -bipy",
                "amount": "0.32 g, 2 mmol"
            }
        ],
        "Modulator": [
            {
                "precursor_name": "malic acid ",
                "amount": "0.27 g, 2 mmol"
            }
        ],
        "paragraph": "2.3. Synthesis of [CdCl 2 (2,2′ -bipy)] n (2) Compound 2 was synthesized in the same way as 1 with CdCl 2  2.5H 2 O (0.45 g, 2 mmol), malic acid (0.27 g, 2 mmol), 2,2′ -bipy (0.32 g, 2 mmol), and H 2 O (15 mL) with pH about 5.0. Colorless needles of 2 were obtained (about 80% yield based on Cd). IR (cm 1 , KBr pellet): 3050(w), 1627(m), 1592(s), 1476(m), 1440(s), 1316(w), 1247(w), 1170(m), 1054(w), 773(s), 735(m), 648(w)."
    },
    {
        "mof_id": "EMAFUU",
        "txt": "wP37LEyvwI-c0ce00259c.txt",
        "pdf": "853SooGygW-c0ce00259c.pdf",
        "html": "J1JJZtX0XV-c0ce00259c.html",
        "doi": "10.1039/c0ce00259c",
        "Compound_Name": [
            "[Ni 2 (BIMB) 2 (Mo VI 4 Mo V 2 O 19 )]"
        ],
        "Reaction_Time": [
            "72 h"
        ],
        "Reaction_Temperature": [
            "150 ? C"
        ],
        "Active_Time": [],
        "Active_Temperature": [],
        "Metal_Source": [
            {
                "precursor_name": "H 3 PMo 12 O 40",
                "amount": "0.023 g, 0.12 mmol"
            },
            {
                "precursor_name": "Ni(NO 3 ) 2 •6H 2 O",
                "amount": "0.015 g, 0.052 mmol"
            }
        ],
        "Solvent": [
            {
                "precursor_name": "H 2 O",
                "amount": "10 mL"
            }
        ],
        "Organic_Linker": [
            {
                "precursor_name": "BIMB",
                "amount": "0.021 g, 0.10 mmol"
            }
        ],
        "Modulator": [
            {
                "precursor_name": "NaOH solution",
                "amount": "1 M"
            },
            {
                "precursor_name": "HCl solution",
                "amount": "1 M"
            }
        ],
        "paragraph": "Synthesis of [Ni 2 (BIMB) 2 (Mo VI 4 Mo V 2 O 19 )] (1) A mixture of H 3 PMo 12 O 40 (0.023 g, 0.12 mmol), Ni(NO 3 ) 2 •6H 2 O (0.015 g, 0.052 mmol), BIMB (0.021 g, 0.10 mmol) and H 2 O (10 mL) was stirred at ambient temperature for 30 min, and the pH was adjusted to approximately 4 with 1 M NaOH solution and 1 M HCl solution. The resulting suspension was transferred to a Teflon-lined stainless autoclave (25 mL) and kept at 150  C for 72 h. Then it was cooled to 100  C at a rate of 5  Ch 1 , held for 8 h, and followed by further cooling to 30  Cat a rate of 3  Ch 1 . Violate crystals of 1 were collected in 42% yield based on Ni(NO 3 ) 2. IR (cm 1 ): 3120 (w), 1530 (s), 1310 (m), 1070 (m), 903 (m), 841 (m), 752 (m), 652 (m)."
    },
    {
        "mof_id": "EMAGAB",
        "txt": "wP37LEyvwI-c0ce00259c.txt",
        "pdf": "853SooGygW-c0ce00259c.pdf",
        "html": "J1JJZtX0XV-c0ce00259c.html",
        "doi": "10.1039/c0ce00259c",
        "Compound_Name": [
            "[Zn 4 (BIMB) 4 (PO 4 ) 2 (Mo 6 O 19 )]•2H 2 O "
        ],
        "Reaction_Time": [
            "72 h"
        ],
        "Reaction_Temperature": [
            "150 °C"
        ],
        "Active_Time": [
            "8 h"
        ],
        "Active_Temperature": [
            "100 °C"
        ],
        "Metal_Source": [
            {
                "precursor_name": "H 3 PMo 12 O 40 ",
                "amount": "0.056 g, 0.24 mmol"
            },
            {
                "precursor_name": "Zn(Ac) 2 •2H 2 O",
                "amount": "0.044 g, 0.20 mmol"
            }
        ],
        "Solvent": [
            {
                "precursor_name": "H 2 O",
                "amount": "10 mL"
            }
        ],
        "Organic_Linker": [
            {
                "precursor_name": "BIMB ",
                "amount": "0.042 g, 0.20 mmol"
            }
        ],
        "Modulator": [
            {
                "precursor_name": "HCl solution",
                "amount": "1 M"
            }
        ],
        "paragraph": "Synthesis of [Zn 4 (BIMB) 4 (PO 4 ) 2 (Mo 6 O 19 )]•2H 2 O (2) A mixture of H 3 PMo 12 O 40 (0.056 g, 0.24 mmol), Zn(Ac) 2 •2H 2 O (0.044 g, 0.20 mmol), BIMB (0.042 g, 0.20 mmol) and H 2 O (10 mL) was stirred at ambient temperature for 30 min, and the pH was adjusted to approximately 2 with 1 M HCl solution. The resulting suspension was transferred to a Teflon-lined stainless autoclave (25 mL) and kept at 150°C for 72 h. Then it was cooled to 100  °C at a rate of 5 °Ch 1 , held for 8 h, and followed by further cooling to 30  C at a rate of 3  Ch 1 . Yellow crystals of 2 were collected in 12% yield based on Zn(Ac) 2. IR (cm 1 ): 3431 (m), 3126 (w), 1630 (w), 1532 (s), 1312 (w), 1253 (w), 1065 (sh), 957 (s), 794 (s), 620 (m), 531 (w)."
    },
    {
        "mof_id": "EMURUA",
        "txt": "ewTb7K0bgD-c0ce00644k.txt",
        "pdf": "s6J2OVmtMd-c0ce00644k.pdf",
        "html": "QcfxuPZJBR-c0ce00644k.html",
        "doi": "10.1039/c0ce00644k",
        "Compound_Name": [
            "[Zn(C 4 O 4 )(dpe)(H 2 O) 2 ] n"
        ],
        "Reaction_Time": [],
        "Reaction_Temperature": [
            "room temperature"
        ],
        "Active_Time": [],
        "Active_Temperature": [],
        "Metal_Source": [
            {
                "precursor_name": "ZnCl 2",
                "amount": "13.6 mg, 0.1 mmol"
            }
        ],
        "Solvent": [],
        "Organic_Linker": [
            {
                "precursor_name": "sodium squarate",
                "amount": "12.6 mg, 0.1 mmol"
            },
            {
                "precursor_name": "dpe",
                "amount": "18.4 mg, 0.1 mmol"
            }
        ],
        "Modulator": [],
        "paragraph": "Synthesis of [Zn(C 4 O 4 )(dpe)(H 2 O) 2 ] n (1) A solution (5 mL) of sodium squarate (Na 2 C 4 O 4 , 12.6 mg, 0.1 mmol) was added to a solution (10 mL) of ZnCl 2 (13.6 mg, 0.1 mmol) and dpe (18.4 mg, 0.1 mmol) at room temperature to give a colorless solution (pH ¼ 6.57). Colorless plate-like crystals of 1 were obtained after several days in 47% (18.4 mg) yield. IR (KBr pellet): n ¼ 3585 (m), 3565 (m), 3551 (m), 3354 (m), 1645(m), 1563(s), 1532 (vs), 1106 (m), 810 (m), 610 (m) cm 1 ."
    },
    {
        "mof_id": "EMUSAH",
        "txt": "ewTb7K0bgD-c0ce00644k.txt",
        "pdf": "s6J2OVmtMd-c0ce00644k.pdf",
        "html": "QcfxuPZJBR-c0ce00644k.html",
        "doi": "10.1039/c0ce00644k",
        "Compound_Name": [
            "{[Zn(Hdpe)(C 4 O 4 ) 0.5 (H 2 O) 3 ][Zn(C 4 O 4 ) 2 (H 2 O) 2 ]} n"
        ],
        "Reaction_Time": [],
        "Reaction_Temperature": [
            "room temperature"
        ],
        "Active_Time": [],
        "Active_Temperature": [],
        "Metal_Source": [
            {
                "precursor_name": "zinc( II) chloride",
                "amount": "13.6 mg, 0.1 mmol"
            }
        ],
        "Solvent": [
            {
                "precursor_name": "aqueous solution",
                "amount": "4 mL"
            },
 {
                "precursor_name": "aqueous solution",
                "amount": "8 mL"
            }
        ],
        "Organic_Linker": [
            {
                "precursor_name": "squaric acid",
                "amount": "11.5 mg, 0.1 mmol"
            },
            {
                "precursor_name": "dpe",
                "amount": "18.4 mg, 0.1 mmol"
            }
        ],
        "Modulator": [],
        "paragraph": "Synthesis of {[Zn(Hdpe)(C 4 O 4 ) 0.5 (H 2 O) 3 ][Zn(C 4 O 4 ) 2 (H 2 O) 2 ]} n (2) An aqueous solution (4 mL) of squaric acid (H 2 C 4 O 4 , 11.5 mg, 0.1 mmol) was added to a aqueous solution (8 mL) of zinc( II) chloride (13.6 mg, 0.1 mmol) and dpe (18.4 mg, 0.1 mmol) at room temperature to give a colorless solution (pH ¼ 3.54). The resulting solution was allowed to stand for several days, crystallizing of colorless needle-like crystals of 2 in 57% (15.3 mg) based on H 2 C 4 O 4. Selected IR data (cm 1 , KBr pellet): 3543 (w), 3383 (w), 1652(m), 1613(s), 1558 (s), 1506 (vs), 1434 (s), 1224 (m), 1075 (m), 1016 (m), 832 (m), 815 (m), 618 (m) cm 1"
    },
    {
        "mof_id": "ERAVEA",
        "txt": "HtzqGqn883-c6ra09143a.txt",
        "pdf": "f5IgmyJiBe-c6ra09143a.pdf",
        "html": "m8YvSeNupE-c6ra09143a.html",
        "doi": "10.1039/C6RA09143A",
        "Compound_Name": [
            "[Mn 3 (L 1 )(N 3 ) 6 (H 2 O) 4 ]"
        ],
        "Reaction_Time": [
            "a few minutes"
        ],
        "Reaction_Temperature": [],
        "Active_Time": [],
        "Active_Temperature": [],
        "Metal_Source": [
            {
                "precursor_name": "Mn(OAc) 2 •4H 2 O",
                "amount": "0.1 mmol, 0.0245 g"
            }
        ],
        "Solvent": [
            {
                "precursor_name": "methanol ",
                "amount": "4 mL"
            },
            {
                "precursor_name": "water ",
                "amount": "4 mL"
            },
            {
                "precursor_name": "methanol ",
                "amount": "3 mL"
            }
        ],
        "Organic_Linker": [
            {
                "precursor_name": "[H 2 L 1 ]Cl 2",
                "amount": "0.0248 g, 0.05 mmol"
            }
        ],
        "Modulator": [
            {
                "precursor_name": "sodium azide ",
                "amount": "0.13 g, 2 mmol"
            }
        ],
        "paragraph": "2.2 Synthesis of [Mn 3 (L 1 )(N 3 ) 6 (H 2 O) 4 ] (1)[H 2 L 1 ]Cl 2 (0.0248 g, 0.05 mmol) and sodium azide (0.13 g, 2 mmol) were dissolved into a mixture of methanol (4 mL) and water (4 mL), and then the solution was added into the methanol solution (3 mL) of Mn(OAc) 2 •4H 2 O (0.1 mmol, 0.0245 g).\nThe mixture was stirred for a few minutes and filtered off. Slow evaporation of the filtrate at room temperature afforded yellow crystals of 1 aer two days. The crystals were collected by filtration, washed by water and methanol, and dried in air.\nYield: 65% based on L 1 . Main IR bands (KBr, cm 1 ): 2078s [n(N 3 )], 2052s [n(N 3 )], 1639s [n as (COO)], 1596s, 1546s, 1446m, 1398s [n s (COO)], 1335m, 1301w, 1161m, 772s, 643m."
    },
    {
        "mof_id": "FANNAM",
        "txt": "WeCJbUIrg2-acs.inorgchem.6b02178.txt",
        "pdf": "ZwsgD0MAXW-acs.inorgchem.6b02178.pdf",
        "html": "yqCDIzcL3J-acs.inorgchem.6b02178.html",
        "doi": "10.1021/acs.inorgchem.6b02178",
        "Compound_Name": [
            "[Zn(L et )(bpy)]"
        ],
        "Reaction_Time": [
            "24 h"
        ],
        "Reaction_Temperature": [
            "100 °C"
        ],
        "Active_Time": [],
        "Active_Temperature": [],
        "Metal_Source": [
            {
                "precursor_name": " Zn(NO 3 ) 2 ·6H 2 O",
                "amount": "24 mg, 0.0726 mmol"
            }
        ],
        "Solvent": [
            {
                "precursor_name": "DMF/EtOH",
                "amount": "4 mL"
            },
            {
                "precursor_name": "H 2 O",
                "amount": "2 mL"
            }
        ],
        "Organic_Linker": [
            {
                "precursor_name": "4,4′-Dipyridyl",
                "amount": "11.34 mg, 0.0726 mmol"
            },
            {
                "precursor_name": "H 2 L et",
                "amount": "24 mg, 0.0726 mmol"
            }
        ],
        "Modulator": [],
        "paragraph": "[Zn(L et )(bpy)] (1). 4,4′-Dipyridyl (11.34 mg, 0.0726 mmol) and H 2 L et (24 mg, 0.0726 mmol) were put in a 10 mL vial and dissolved in DMF/EtOH (2:2 v/v, 4 mL). After Zn(NO 3 ) 2 ·6H 2 O (24 mg, 0.0726 mmol) dissolved in H 2 O (2 mL), it was added to the previous solution and sonicated for 5 min. The vial was sealed and placed in a preheated oven (100 °C) and reacted for 24 h. Colorless crystals were formed, which were washed with hot DMF/EtOH/H 2 O (1:1:1 v/v/v) and dried in air. Yield: 62%."
    },
    {
        "mof_id": "FEVQIG",
        "txt": "zRkHLJbXaN-ic980898h.txt",
        "pdf": "ROdMw8J1hg-ic980898h.pdf",
        "html": "cPlTfBgxVC-ic980898h.html",
        "doi": "10.1021/ic980898h",
        "Compound_Name": [
            "{[Cd 2 (µ-3,3′-pytz) 3 (NO 3 ) 4 ](EtOH)}  ∞"
        ],
        "Reaction_Time": [],
        "Reaction_Temperature": [],
        "Active_Time": [],
        "Active_Temperature": [],
        "Metal_Source": [
            {
                "precursor_name": "Cd(NO 3 ) 2 ‚ 4H 2 O",
                "amount": "0.051 g, 1.65 × 10 -4 mol"
            }
        ],
        "Solvent": [
            {
                "precursor_name": "EtOH",
                "amount": "10 cm 3"
            },
            {
                "precursor_name": "CH 2 Cl 2",
                "amount": "10 cm 3"
            }
        ],
        "Organic_Linker": [
            {
                "precursor_name": "3,3′-pytz",
                "amount": "0.075 g, 3.17 × 10 -4 mol"
            }
        ],
        "Modulator": [],
        "paragraph": "{[Cd 2 (µ-3,3′-pytz) 3 (NO 3 ) 4 ](EtOH)} ∞ ,2.A solution of Cd(NO 3 ) 2 ‚ 4H 2 O (0.051 g, 1.65 × 10 -4 mol) in EtOH (10 cm 3 ) was added to a solution of 3,3′-pytz (0.075 g, 3.17 × 10 -4 mol) in CH 2 Cl 2 (10 cm 3 ).\nAfter vigorous mixing, a pink precipitate was obtained (yield: 0.103 g, 1.68 × 10 -4 mol, 52%). IR (ν,cm -1 ): 3362 w, 1603 m, 1456 m, 1393 s, 1293 m, 1273 m, 1192 m, 1121 m, 1062 w, 1046 m, 1030 m, 920 w, 312 w, 696 m, 641 w, 603 w. Deep pink crystals suitable for X-ray diffraction were grown by slow diffusion of layered EtOH and CH 2 Cl 2 solutions over 3 days."
    },
    {
        "mof_id": "FUXTEZ",
        "txt": "TiCvf8JB6n-c5ta08261g.txt",
        "pdf": "JjCZR26b0Q-c5ta08261g.pdf",
        "html": "awEZsVb2nI-c5ta08261g.html",
        "doi": "10.1039/C5TA08261G",
        "Compound_Name": [
            "[Ni 1.5 (4,4’-bipy) 1.5 (H 3 L)(H 2 O) 3 ]·[H 2 O] 7"
        ],
        "Reaction_Time": [
            "4 days "
        ],
        "Reaction_Temperature": [
            "140  °C"
        ],
        "Active_Time": [],
        "Active_Temperature": [],
        "Metal_Source": [
            {
                "precursor_name": " NiSO 4 ·6H 2 O ",
                "amount": "0.1971  g,  0.75  mmol"
            }
        ],
        "Solvent": [
            {
                "precursor_name": "water",
                "amount": "10  mL"
            }
        ],
        "Organic_Linker": [
            {
                "precursor_name": "2,4,6-trimethylbenzene-1,3,5-triyl  tris(methylene)triphosphonic  acid  (H 6 L,",
                "amount": "0.2011  g,  0.5  mmol"
            },
            {
                "precursor_name": "4,4’-bipy",
                "amount": "0.1171  g,  0.75  mmol"
            }
        ],
        "Modulator": [],
        "paragraph": "2.1.2 Synthesis of [Ni 1.5 (4,4’-bipy) 1.5 (H 3 L)(H 2 O) 3 ]·[H 2 O] 7 2,4,6-trimethylbenzene-1,3,5-triyl  tris(methylene)triphosphonic  acid  (H 6 L, 0.2011  g,  0.5  mmol),  NiSO 4 ·6H 2 O  (0.1971  g,  0.75  mmol),  4,4’-bipy  (0.1171  g,  0.75  mmol)  (H 6 L:Ni:4,4’bipy  =  1:1.5:1.5)  and  10  mL  water  were  placed  in  a  Teflon-lined  autoclave  and  stirred  for  30  minutes.  Experiments  in  the  temperature  range  120-160  ° C  showed  that  the  pH  values  before  and  after  the  reaction  were  approximately  4  and  3,  respectively.  The  optimum  conditions  for  maximizing  the  yield of crystals with well-defined shape/size were as follows. The reaction mixture  was heated at 140  °C for 4 days and cooled to room temperature over a period of 24  hours at a  rate  of about 4  °C h -1 .  After washing with  deionized water, blue crystals  with well-defined shape (see Supporting Information, Figure S3) were isolated in high  yield (about 81% based on Ni). The material readily loses water located in the porous  structure as shown by thermogravimetric and water desorption measurements and this  influences  the  chemical  analysis  vide  infra.  IR(KBr,  cm -1 ):  3417(s,  br),  2923(m),  2390(w),  1609(s), 1537(w), 1492(w), 1417(m), 1287(w), 1259(w), 1221(m), 1173(s), 1141(s),"
    },
    {
        "mof_id": "GEYLEE",
        "txt": "hJpEXM7dW2-c8cc01837e.txt",
        "pdf": "lRwKVqwJBF-c8cc01837e.pdf",
        "html": "3ynijtjajm-c8cc01837e.html",
        "doi": "10.1039/C8CC01837E",
        "Compound_Name": [
            "SEC-1"
        ],
        "Reaction_Time": [],
        "Reaction_Temperature": [
            "80 °C"
        ],
        "Active_Time": [],
        "Active_Temperature": [],
        
        "Metal_Source": [
            {
                "precursor_name": "zinc(II) acetate",
                "amount": ""
            }
        ],
        "Solvent": [
            {
                "precursor_name": "MeOH/H 2 O solution",
                "amount": ""
            }
        ],
        "Organic_Linker": [
            {
                "precursor_name": "5-(Smethylthio)mercaptoisophthalic  acid",
                "amount": ""
            }
        ],
        "Modulator": [],
        "paragraph": "We  selected  5-mercaptoisophthalic  acid  1 11   as  the  building  block  in  which  a  methylthio  group  was  introduced  as  the  protecting  group  by  the  treatment  of  1   with  Smethylmethanethiosulfonate  (see  the  supporting  information).  Disulfide  functionalised  PCP  SEC-1   (sulfurembedded  crystal)  was  synthesized  from  5-(Smethylthio)mercaptoisophthalic  acid  2   by  heating  a  MeOH/H 2 O solution at 80 °C using zinc(II) acetate as the metal  source. "
    },
    {
        "mof_id": "GOXYAV",
        "txt": "0vtZaLhCKK-j.molstruc.2014.11.050.txt",
        "pdf": "PZncbuVyDT-j.molstruc.2014.11.050.pdf",
        "html": "9DD9wc4NXT-j.molstruc.2014.11.050.html",
        "doi": "10.1016/j.molstruc.2014.11.050",
        "Compound_Name": [],
        "Reaction_Time": [
            "two days"
        ],
        "Reaction_Temperature": [
            "150 °C"
        ],
        "Active_Time": [],
        "Active_Temperature": [],
        "Metal_Source": [
            {
                "precursor_name": "ZnSO 4 ·7H 2 O",
                "amount": "0.5 mmol"
            }
        ],
        "Solvent": [
            {
                "precursor_name": "H 2 O",
                "amount": "8 mL"
            }
        ],
        "Organic_Linker": [
            {
                "precursor_name": "HATRZ ",
                "amount": "1 mmol"
            }
        ],
        "Modulator": [],
        "paragraph": "0.5 mmol ZnSO 4 ·7H 2 O and 1 mmol HATRZ were placed in a 20 mL of Teflon-lined  stainless steel vessel with 8 mL of H 2 O. The mixture was heated to 150 °C in two  hours and kept to this temperature for two days. The reaction system was cooled  slowly to room temperature in another two days. Colorless plate crystals of 1 were  collected, washed thoroughly with H 2 O, and dried in air at room temperature (yield:  30 mg, 27% based on ZnSO 4 ·7H 2 O). IR (cm –1 ): 3393w, 3066w, 1923w, 1670vw, 1597vs, 1529s, 1502s, 1387vs, 1305m,  1284w, 1260vs, 1158s, 1140w, 1110m, 1009m, 965w, 910vw, 884s, 870m, 847m,  797m, 777s, 709vw, 695w, 665m, 625w, 558vw, 546vw, 531vw, 507vw."
    },
    {
        "mof_id": "GOYLAH",
        "txt": "8u3p9ZX2dG-a900562e.txt",
        "pdf": "vUFcn0NmlI-a900562e.pdf",
        "html": "Qysm6YFWdJ-a900562e.html",
        "doi": "10.1039/a900562e",
        "Compound_Name": [
            "Co(4,4º-bpy) 2 (CF 3 CO 2 ) 2"
        ],
        "Reaction_Time": [
            "a few hours"
        ],
        "Reaction_Temperature": [],
        "Active_Time": [],
        "Active_Temperature": [],
        "Metal_Source": [
            {
                "precursor_name": "Co(CF 3 CO 2 ) 2",
                "amount": "200 mg, 0.70 mmol"
            }
        ],
        "Solvent": [
            {
                "precursor_name": "methanol",
                "amount": "10 ml"
            },
            {
                "precursor_name": "methanol",
                "amount": ""
            }
        ],
        "Organic_Linker": [
            {
                "precursor_name": "4,4'-bpy",
                "amount": "218 mg, 1.40 mmol"
            }
        ],
        "Modulator": [],
        "paragraph": "Synthesis of [ Co(4,4º-bpy) 2 (CF 3 CO 2 ) 2 ](1) Co(CF 3 CO 2 ) 2 (200 mg, 0.70 mmol), obtained from the stoi-chiometric reaction of CoCl 2 with Ag(O 2 CCF 3 ), was dissolved in 10 ml of methanol. With stirring, a methanol solution of 4,4@-bpy (218 mg, 1.40 mmol) was added into the Ñask slowly.\nAfter a few hours, the solution was concentrated to 5 ml in vacuo. Orange-red crystals formed after slow di†usion of diethyl ether vapor into the solution for a week. The yield was 81% based on the Co(CF 3 CO 2 ) 2."
    },
    {
        "mof_id": "GOYLEL",
        "txt": "8u3p9ZX2dG-a900562e.txt",
        "pdf": "vUFcn0NmlI-a900562e.pdf",
        "html": "Qysm6YFWdJ-a900562e.html",
        "doi": "10.1039/a900562e",
        "Compound_Name": [
            "Co(4,4′-bpy)(CH 3 CO 2 ) 2 (H 2 O) 2"
        ],
        "Reaction_Time": [
            "a few hours"
        ],
        "Reaction_Temperature": [],
        "Active_Time": [
            "a week"
        ],
        "Active_Temperature": [],
        "Metal_Source": [
            {
                "precursor_name": "Co(CH 3 CO 2 ) 2 · 4H 2 O",
                "amount": "200 mg, 0.70 mmol"
            }
        ],
        "Solvent": [
            {
                "precursor_name": "methanol",
                "amount": ""
            },
            {
                "precursor_name": "methanol",
                "amount": ""
            }
        ],
        "Organic_Linker": [
            {
                "precursor_name": "4,4′-bpy",
                "amount": "109 mg, 0.7 mmol"
            }
        ],
        "Modulator": [],
        "paragraph": "Synthesis of (2)[ Co(4,4º-bpy)(CH 3 CO 2 ) 2 (H 2 O) 2 ] A methanol solution of 4,4@-bpy (109 mg, 0.7 mmol) was slowly added to a methanol solution of Co(CH 3 CO 2 ) 2 É 4H 2 O (200 mg, 0.70 mmol) with stirring. A light orange precipitation formed immediately. After a few hours, the solution was Ðltered. The clear Ðltrate was kept under diethyl ether vapor for a week. Light-orange crystals were obtained. The yield of compound 2 varied from 20%È60%, depending on the concentration of the solution and the rate of crystallization. No satisfactory CHN analysis results could be obtained despite repeated attempts. The poor agreement between the observed and calculated CHN values is likely caused by the presence of water molecules in the crystal lattice of 2."
    },
    {
        "mof_id": "GUFSOS",
        "txt": "e2qrtjDgC5-open.201800170.txt",
        "pdf": "mnMok6VK0K-open.201800170.pdf",
        "html": "gK6uzDFTlT-open.201800170.html",
        "doi": "10.1002/open.201800170",
        "Compound_Name": [],
        "Reaction_Time": [
            "48 h"
        ],
        "Reaction_Temperature": [
            "70°C"
        ],
        "Active_Time": [],
        "Active_Temperature": [],
        "Metal_Source": [
            {
                "precursor_name": "samarium(III) nitrate hexahydrate ",
                "amount": "22.2 mg, 0.050 mmol"
            }
        ],
        "Solvent": [
            {
                "precursor_name": "DMF",
                "amount": "2 mL"
            },
            {
                "precursor_name": "water ",
                "amount": "0.5 mL"
            }
        ],
        "Organic_Linker": [
            {
                "precursor_name": "H 2 L",
                "amount": "10.1 mg, 0.025 mmol"
            }
        ],
        "Modulator": [],
        "paragraph": "Compound 3:Asolution of H 2 L(10.1 mg, 0.025 mmol) and samarium(III) nitrate hexahydrate (22.2 mg, 0.050 mmol) in DMF (2 mL) and water (0.5 mL) was prepared and then transferred to a8mL glass vessel, which was sealed and heated at 70°Cfor 48 h(solvothermal reactor). Cooling of the solution to room temperature afforded colorless crystals of 3.FTIR (KBr): n ˜ = 3853 (w), 3347 (mb), 1670 (m), 1623 (s), 1550 (s), 1407 (s), 1385 (s), 1160 (w), 1079 (m), 1003 (w), 890 (w), 773 (m), 754 (m), 673 (m), 574 (w), 435 cm @1 (w);"
    },
    {
        "mof_id": "HADPAE",
        "txt": "oFy8JaAEiZ-cm021307v.txt",
        "pdf": "44YPlFAaqT-cm021307v.pdf",
        "html": "ZNUDFf5WOL-cm021307v.html",
        "doi": "10.1021/cm021307v",
        "Compound_Name": [
            " [Fe(pyim) 2 (bpy)](ClO 4 ) 2 ‚2C 2 H 5 OH"
        ],
        "Reaction_Time": [],
        "Reaction_Temperature": [],
        "Active_Time": [
            "overnight "
        ],
        "Active_Temperature": [
            "room temperature"
        ],
        "Metal_Source": [
            {
                "precursor_name": "Fe(ClO 4 ) 2 ‚6H 2 O ",
                "amount": "36.3 mg (0.1 mmol)"
            }
        ],
        "Solvent": [
            {
                "precursor_name": "ethanol",
                "amount": "3 mL"
            },
            {
                "precursor_name": "ethanol",
                "amount": "2 mL"
            },
            {
                "precursor_name": "ethanol",
                "amount": "3 mL"
            }
        ],
        "Organic_Linker": [
            {
                "precursor_name": "bpy",
                "amount": "15.6 mg (0.1 mmol)"
            },
            {
                "precursor_name": "pyim",
                "amount": "29.0 mg (0. 2 mmol)"
            }
        ],
        "Modulator": [],
        "paragraph": "Synthesis of the Iron(II) Complex. A total of 36.3 mg (0.1 mmol)of Fe(ClO 4 ) 2 ‚6H 2 O wasdissolved in 3 mL of ethanol, and 15.6 mg (0.1 mmol) of bpy in 2 mL of ethanol was added to it. A light yellow solution was formed. The addition of 29.0 mg (0. 2 mmol) of pyim in 3 mL of ethanol turned the color of this solution to red orange. The solution was filtered and allowed to stand overnight at room temperature, to give red dark crystals of [Fe(pyim) 2 (bpy)](ClO 4 ) 2 ‚2C 2 H 5 OH, which were collected by filtration, washed with ethanol, and dried in a vacuum. Thecrystal used in the X-ray structure determination was selected from this sample."
    },
    {
        "mof_id": "HAXNEB",
        "txt": "M7bJU3tGcs-s0108270112009936.txt",
        "pdf": "p3ulLf9RIr-s0108270112009936.pdf",
        "html": "e5SvbX9XlS-s0108270112009936.html",
        "doi": "10.1107/S0108270112009936",
        "Compound_Name": [],
        "Reaction_Time": [],
        "Reaction_Temperature": [],
        "Active_Time": [],
        "Active_Temperature": [],
        "Metal_Source": [
            {
                "precursor_name": "Cu(NO 3 ) 2 ?3H 2 O",
                "amount": "30 mg 0.12 mmol"
            }
        ],
        "Solvent": [
            {
                "precursor_name": "methanol",
                "amount": "20 ml"
            }
        ],
        "Organic_Linker": [
            {
                "precursor_name": "H 4 bcaz",
                "amount": "20 mg, 0.07 mmol"
            }
        ],
        "Modulator": [],
        "paragraph": "A mixture of Cu(NO 3 ) 2 3H 2 O (30 mg 0.12 mmol) and H 4 bcaz (20 mg, 0.07 mmol) was dissolved in methanol (20 ml) and the solution stirred until complete dissolution was achieved. The solution was then filtered, and the filtrate was capped and allowed to stand at room temperature. Black crystals of (I) were collected after about one week (yield 47%, based on H 4 bcaz)."
    },
    {
        "mof_id": "HAZKAU01",
        "txt": "rF40ioj978-24701556.2019.1662040.txt",
        "pdf": "0NOqFCweEI-24701556.2019.1662040.pdf",
        "html": "7MLgg4WaMd-24701556.2019.1662040.html",
        "doi": "10.1080/24701556.2019.1662040",
        "Compound_Name": [],
        "Reaction_Time": [],
        "Reaction_Temperature": [
            "60 °C"
        ],
        "Active_Time": [],
        "Active_Temperature": [],
        "Metal_Source": [
            {
                "precursor_name": "Cu(NO 3 ) 2 .2.5H 2 O ",
                "amount": "1 mmol, 0.232 g"
            }
        ],
        "Solvent": [
            {
                "precursor_name": "water",
                "amount": ""
            }
        ],
        "Organic_Linker": [
            {
                "precursor_name": "2-pyridinecarboxylic acid",
                "amount": "1 mmol, 0.246 g"
            },
            {
                "precursor_name": "KSCN",
                "amount": "2 mmol, 0.18 g"
            }
        ],
        "Modulator": [],
        "paragraph": "Cu(NO 3 ) 2 .2.5H 2 O (1 mmol, 0.232 g), 2-pyridinecarboxylic acid (L) (1 mmol, 0.246 g) and KSCN (2 mmol, 0.18 g) were loaded into one arm of a branch tube and both of the arms were filled slowly with water. The chemical bearing arm was immersed in an oil bath kept at 60  C. Crystals were formed on the inside surface of the arm kept at ambient temperature. After 5 days, colorless crystals were deposited in the cooler arm. The crystals obtained were filtered off, washed with water and air dried. (0.124 g, 39.36% yield based on final product), product 1 (single crystal): m.p > 300  C. IR (selected bands for compound 1;incm 1 ): 3441(b), 3075(w), 1647(s), 1605(s), 1349(s), 776(s) cm 1 ."
    },
    {
        "mof_id": "HINWIL",
        "txt": "yW3NDdQvBo-zaac.200700047.txt",
        "pdf": "YbMxlCgGfP-zaac.200700047.pdf",
        "html": "2Siy3gwxX2-zaac.200700047.html",
        "doi": "10.1002/zaac.200700047",
        "Compound_Name": [
            "[Ag 3 (Dat) 2 ](NO 3 ) 3"
        ],
        "Reaction_Time": [],
        "Reaction_Temperature": [],
        "Active_Time": [],
        "Active_Temperature": [],
        "Metal_Source": [
            {
                "precursor_name": "silver(I) nitrate",
                "amount": "3 mmolar"
            }
        ],
        "Solvent": [
            {
                "precursor_name": "aqueous solution",
                "amount": ""
            },
            {
                "precursor_name": "ethanolic solution ",
                "amount": ""
            }
        ],
        "Organic_Linker": [
            {
                "precursor_name": "3,5-Dimethyl-4-amino-1,2,4-triazole (Dat)",
                "amount": "2 mmolar"
            }
        ],
        "Modulator": [],
        "paragraph": "[Ag 3 (Dat) 2 ](NO 3 ) 3 was obtained by carefully overlaying an aqueous solution of 3 mmolar silver(I) nitrate with an ethanolic solution of 2 mmolar 3,5-Dimethyl-4-amino-1,2,4-triazole (Dat). Colourless single crystals grew upon slow interdiffusion of the reactant solutions after additional slow diffusion of ether into the mixture."
    },
    {
        "mof_id": "HOVPUF",
        "txt": "y5jGpwXFYj-j.poly.2015.01.039.txt",
        "pdf": "ImsNdMdTmv-j.poly.2015.01.039.pdf",
        "html": "9coX89b6Uk-j.poly.2015.01.039.html",
        "doi": "10.1016/j.poly.2015.01.039",
        "Compound_Name": [
            "{[Co(HL) 2 (H 2 O) 2 ]Cl 2 } n"
        ],
        "Reaction_Time": [],
        "Reaction_Temperature": [],
        "Active_Time": [],
        "Active_Temperature": [],
        "Metal_Source": [
            {
                "precursor_name": "CoCl 2 ·6H 2 O",
                "amount": "0.018 g, 0.05 mmol"
            }
        ],
        "Solvent": [
            {
                "precursor_name": "methanol/water",
                "amount": "5 mL"
            },
            {
                "precursor_name": "aqueous solution",
                "amount": "4 mL"
            },
            {
                "precursor_name": "methanol",
                "amount": "4 mL"
            }
        ],
        "Organic_Linker": [
            {
                "precursor_name": "HL ",
                "amount": "0.011 g, 0.05 mmol"
            }
        ],
        "Modulator": [
            {
                "precursor_name": "NaOH",
                "amount": "0.002 g, 0.05 mmol"
            }
        ],
        "paragraph": "2.2.3. {[Co(HL) 2 (H 2 O) 2 ]Cl 2 } n (3)A buffer layer of 5 mL of a methanol/water (1/4, v/v) mixed solvent was carefully layered over 4 mL of an aqueous solution of CoCl 2 6H 2 O (0.018 g, 0.05 mmol), then 4 mL of a methanol solution of HL (0.011 g, 0.05 mmol) and NaOH (0.002 g, 0.05 mmol) was layered over the buffer layer. After four weeks, pink block crystals of 3 were obtained with a yield of 29%. IR (KBr pellet, cm 1 ): 3453 (s), 3134 (ms), 1620 (ms), 1522 (s), 1454 (m), 1383 (m), 1310 (s), 1259 (s), 1162 (m), 1133 (s), 1073 (s), 964 (ms), 947 (ms), 835 (s), 746 (s), 645 (s)."
    },
    {
        "mof_id": "HUQFEG",
        "txt": "I3obM9MLTa-ejic.201500975.txt",
        "pdf": "W2fwTFmAlW-ejic.201500975.pdf",
        "html": "h6hWUDz1O6-ejic.201500975.html",
        "doi": "10.1002/ejic.201500975",
        "Compound_Name": [],
        "Reaction_Time": [],
        "Reaction_Temperature": [],
        "Active_Time": [],
        "Active_Temperature": [],
        "Metal_Source": [
            {
                "precursor_name": "Zn(NO 3 ) 2 ·6H 2 O",
                "amount": "0.074 g, 0.25 mmol"
            }
        ],
        "Solvent": [
            {
                "precursor_name": "H 2 O",
                "amount": "25 mL"
            },
            {
                "precursor_name": "water ",
                "amount": "12.5 mL"
            },
            {
                "precursor_name": "ethanol ",
                "amount": "12.5 mL"
            }
        ],
        "Organic_Linker": [
            {
                "precursor_name": "H 2 hfipbba",
                "amount": "0.098 g, 0.25 mmol"
            },
            {
                "precursor_name": "4bpdb",
                "amount": "0.053 g, 0.25 mmol"
            }
        ],
        "Modulator": [
            {
                "precursor_name": "NaOH ",
                "amount": "0.020 g, 0.50 mmol"
            }
        ],
        "paragraph": "Synthesis of 1 by Room-Temperature Diffusion: Stock solutions of Zn(NO 3 ) 2 ·6H 2 O (0.074 g, 0.25 mmol) in H 2 O (25 mL), H 2 hfipbba (0.098 g, 0.25 mmol) neutralized with NaOH (0.020 g, 0.50 mmol) in water (12.5 mL), and 4bpdb (0.053 g, 0.25 mmol) in ethanol (12.5 mL) were prepared. The 4bpdb and H 2 hfipbba solutions were mixed and stirred for 5 min. Then this solution (2 mL) was carefully layered over the metal-salt solution (2 mL) by using a water/ ethanol (2:1, v/v) buffer solution (1 mL). Yellow, needle-shaped crystals of 1 were obtained after 6 weeks in about 68 % yield based on Zn II ions. Phase purity was confirmed by comparing the PXRD pattern of the as-synthesized sample with that simulated from the single-crystal X-ray data (Figure S13). IR (KBr disk): ν ˜ = 2930 (w) ν(CH-Ar), 1635 (s) ν(C=N), 1572–1423 (s) ν(C=C), 1317–1205 (s) ν(C–O) cm –1."
    },
    {
        "mof_id": "IKOXIR",
        "txt": "SwTXrVq0aC-c6ra03576k.txt",
        "pdf": "XvFGsWnn2h-c6ra03576k.pdf",
        "html": "AIbMBUALw7-c6ra03576k.html",
        "doi": "10.1039/C6RA03576K",
        "Compound_Name": [
            "{[Ag(m 3 -abtz)]•(NO 3 )•(0.125H 2 O)} n",
            "MONT-1"
        ],
        "Reaction_Time": [
            "12 h"
        ],
        "Reaction_Temperature": [
            "160  C"
        ],
        "Active_Time": [],
        "Active_Temperature": [],
        "Metal_Source": [
            {
