Repository: BHT321/MOFs_Synthesis_Condition_Extraction

# Synthesis Condition Extraction Using Few-shot LLM
This code is used to extract synthesis condition from MOFs paragraphs.

### Metrics of Results
1. Run the code in `example.ipynb`. It will generate an `example_output.json` file, containing the extraction result of each paragraph in `example_input.json`
2. Run the code in `statistics/example.ipynb`. It will read `example_output.json` and calculate the scores of extraction.

**Time**: it will take 1 to 3 minutes to run extraction   
**Result**: the result is calculated in `statistics/example.ipynb`. The F1 score will be about 0.91 to 0.93.

File: Code/Synthesis_Condition_Extraction/example_output.json (part 2 of 8)
[
    "paragraph": "2.3. Synthesis of [Cu(2-picolinate) 2  H 2 O] (1) Dry methanolic solution (10 mL) of Cu(Ac) 2  H 2 O (1 mmol) was added dropwise to hot stirred dry methanolic solution (10 mL) of pyridine-2-carboxaldehyde (1 mmol). The resulting reaction mixture was refluxed for 6 h. The red solution was filtered and left for crystallization at room temperature. After 15 days, fine crystals suitable for X-ray single crystallography were collected.",
    "result": [
      {
        "Compound_Name": [
          "[Cu(2-picolinate) 2  H 2 O]"
        ],
        "Metal_Source": [
          {
            "precursor_name": "Cu(Ac) 2  H 2 O",
            "amount": "1 mmol"
          }
        ],
        "Organic_Linker": [
          {
            "precursor_name": "pyridine-2-carboxaldehyde",
            "amount": "1 mmol"
          }
        ],
        "Solvent": [
          {
            "precursor_name": "methanolic solution",
            "amount": "10 mL"
          },
          {
            "precursor_name": "methanolic solution",
            "amount": "10 mL"
          }
        ],
        "Modulator": [],
        "Reaction_Time": [
          "6 h"
        ],
        "Reaction_Temperature": []
      }
    ]
  },
  {
    "mof_id": "DACSAF",
    "txt": "UrbkoS5mwO-ejic.202000450.txt",
    "pdf": "mQoBqFJlMu-ejic.202000450.pdf",
    "html": "pa8pYHYd31-ejic.202000450.html",
    "doi": "10.1002/ejic.202000450",
    "Compound_Name": [
      "{[Co 0.5  (3b)(NCS)]·1.5(DMF)} n"
    ],
    "Reaction_Time": [],
    "Reaction_Temperature": [],
    "Active_Time": [],
    "Active_Temperature": [],
    "Metal_Source": [
      {
        "precursor_name": "Co(NO 3 ) 2 .6H 2 O",
        "amount": "0.0145g, 0.05 mmol"
      }
    ],
    "Solvent": [
      {
        "precursor_name": "ethanolic",
        "amount": "10 mL"
      },
      {
        "precursor_name": "DMF",
        "amount": "45 mL"
      }
    ],
    "Organic_Linker": [
      {
        "precursor_name": "3b",
        "amount": "0.0318g,  0.1  mmol"
      }
    ],
    "Modulator": [
      {
        "precursor_name": "KSCN",
        "amount": "0.0392g, 0.4 mmol"
      }
    ],
    "paragraph": "Synthesis of CP1, {[Co 0.5  (3b)(NCS)]·1.5(DMF)} n 10 mL ethanolic solution of Co(NO 3 ) 2 .6H 2 O (0.0145g, 0.05 mmol) was  layered  slowly  over  a  mixture  of  3b  (0.0318g,  0.1  mmol)  and  KSCN  (0.0392g, 0.4 mmol) in 45 mL DMF. Pink coloured crystals were obtained  after 4-5 days. Yield: 77%. Selected FTIR peaks (KBr, cm −1 ): 2075 (vs),  1663 (s), 1598 (s), 1512 (s), 1419 (m), 1327 (m), 1296 (m), 1242 (m), 1203  (m), 1134 (m), 1010 (vs), 840 (m), 786 (m) (Figure S35). Powder XRD (Figure S37).",
    "result": [
      {
        "Compound_Name": [
          "{[Co 0.5  (3b)(NCS)]·1.5(DMF)} n"
        ],
        "Metal_Source": [
          {
            "precursor_name": "Co(NO 3 ) 2 .6H 2 O",
            "amount": "0.0145g, 0.05 mmol"
          }
        ],
        "Organic_Linker": [
          {
            "precursor_name": "3b",
            "amount": "0.0318g, 0.1 mmol"
          }
        ],
        "Solvent": [
          {
            "precursor_name": "DMF",
            "amount": "45 mL"
          },
          {
            "precursor_name": "ethanolic solution",
            "amount": "10 mL"
          }
        ],
        "Modulator": [
          {
            "precursor_name": "KSCN",
            "amount": "0.0392g, 0.4 mmol"
          }
        ],
        "Reaction_Time": [
          "4-5 days"
        ],
        "Reaction_Temperature": []
      }
    ]
  },
  {
    "mof_id": "DACSEJ",
    "txt": "UrbkoS5mwO-ejic.202000450.txt",
    "pdf": "mQoBqFJlMu-ejic.202000450.pdf",
    "html": "pa8pYHYd31-ejic.202000450.html",
    "doi": "10.1002/ejic.202000450",
    "Compound_Name": [
      "{[Cu(3b) 2 (NCS) 2 ]·4(DMF)} n"
    ],
    "Reaction_Time": [
      "couple of hours"
    ],
    "Reaction_Temperature": [],
    "Active_Time": [],
    "Active_Temperature": [],
    "Metal_Source": [
      {
        "precursor_name": "Cu(NO 3 ) 2 .6H 2 O",
        "amount": "0.0120g, 0.05 mmol"
      }
    ],
    "Solvent": [
      {
        "precursor_name": "DMF",
        "amount": "10 mL"
      }
    ],
    "Organic_Linker": [],
    "Modulator": [],
    "paragraph": "Synthesis of CP2, {[Cu(3b) 2 (NCS) 2 ]·4(DMF)} n CP1 crystals were soaked into a 10 mL of DMF solution of Cu(NO 3 ) 2 .6H 2 O  (0.0120g, 0.05 mmol). The pink color crystals were turned into blue colour  crystals within couple of hours; however the crystals of CP2 were isolated  after 2 days. Yield: 78%. Selected FTIR peaks (KBr, cm −1 ): 2052 (s), 1689  (vs), 1651 (vs), 1597 (vs), 1512 (s), 1419 (s), 1388 (s), 1327 (s), 1296 (s),  1203 (s), 833 (s), 717 (m) (Figure S38). Powder XRD (Figure S37).",
    "result": [
      {
        "Compound_Name": [
          "{[Cu(3b) 2 (NCS) 2 ]·4(DMF)} n"
        ],
        "Metal_Source": [
          {
            "precursor_name": "Cu(NO 3 ) 2 .6H 2 O",
            "amount": "0.0120g, 0.05 mmol"
          }
        ],
        "Organic_Linker": [],
        "Solvent": [
          {
            "precursor_name": "DMF",
            "amount": "10 mL"
          }
        ],
        "Modulator": [],
        "Reaction_Time": [],
        "Reaction_Temperature": []
      }
    ]
  },
  {
    "mof_id": "DAHMIJ",
    "txt": "fxyQkHquKW-00958970412331295200.txt",
    "pdf": "NSEsKCxoYA-00958970412331295200.pdf",
    "html": "DnXnyfrdck-00958970412331295200.html",
    "doi": "10.1080/00958970412331295200",
    "Compound_Name": [
      "[Cd 2 (btec)] n"
    ],
    "Reaction_Time": [
      "six days"
    ],
    "Reaction_Temperature": [
      "160  C "
    ],
    "Active_Time": [],
    "Active_Temperature": [],
    "Metal_Source": [
      {
        "precursor_name": "Cd(OH) 2",
        "amount": "0.146 g, 1 mmol"
      }
    ],
    "Solvent": [
      {
        "precursor_name": "H 2 O ",
        "amount": "15 cm 3"
      }
    ],
    "Organic_Linker": [
      {
        "precursor_name": "1,2,4,5-ben zenetetracarboxylic dianhydride",
        "amount": "0.218 g, 1 mmol"
      }
    ],
    "Modulator": [
      {
        "precursor_name": "NH 3  H 2 O",
        "amount": "0.1 cm 3 "
      }
    ],
    "paragraph": "Preparation of [Cd 2 (btec)] n (2) A mixture of Cd(OH) 2 (0.146 g, 1 mmol), 1,2,4,5-ben zenetetracarboxylic dianhydride (0.218 g, 1 mmol), NH 3  H 2 O (0.1 cm 3 ) and H 2 O (15 cm 3 ) was heated in a Teflonlined stainless-steel reactor (solution pH ¼ 8.5) at 160  C for six days and yellow prism-like crystals were formed after the mixture was cooled to room temperature.",
    "result": [
      {
        "Compound_Name": [
          "[Cd 2 (btec)] n"
        ],
        "Metal_Source": [
          {
            "precursor_name": "Cd(OH) 2",
            "amount": "0.146 g, 1 mmol"
          }
        ],
        "Organic_Linker": [
          {
            "precursor_name": "1,2,4,5-benzenetetracarboxylic dianhydride",
            "amount": "0.218 g, 1 mmol"
          }
        ],
        "Solvent": [
          {
            "precursor_name": "NH 3  H 2 O",
            "amount": "0.1 cm 3"
          },
          {
            "precursor_name": "H 2 O",
            "amount": "15 cm 3"
          }
        ],
        "Modulator": [],
        "Reaction_Time": [
          "six days"
        ],
        "Reaction_Temperature": [
          "160 °C"
        ]
      }
    ]
  },
  {
    "mof_id": "DAYMAS",
    "txt": "SsH030koM7-s1600536805037797.txt",
    "pdf": "okVLAitpBu-s1600536805037797.pdf",
    "html": "7TQlSj05ln-s1600536805037797.html",
    "doi": "10.1107/S1600536805037797",
    "Compound_Name": [],
    "Reaction_Time": [],
    "Reaction_Temperature": [],
    "Active_Time": [],
    "Active_Temperature": [],
    "Metal_Source": [
      {
        "precursor_name": "[Zn(H 2 O) 6 ](NO 3 )2",
        "amount": "1.50 g, 5 mmol"
      }
    ],
    "Solvent": [
      {
        "precursor_name": "water",
        "amount": "5 ml"
      }
    ],
    "Organic_Linker": [
      {
        "precursor_name": "Acetylenedicarboxylic acid",
        "amount": "0.57 g, 5 mmol"
      }
    ],
    "Modulator": [],
    "paragraph": "Acetylenedicarboxylic acid (0.57 g, 5 mmol) was dissolved in 5 ml of deionized water and solid [Zn(H 2 O) 6 ](NO 3 ) 2 (1.50 g, 5 mmol) was added. The beaker with the solution was sealed with a perforated foil.\nAfter approximately two months, most of the solvent had vaporized and colourless polyhedra of (I) were isolated from the precipitate. The yield was not determined.",
    "result": [
      {
        "Compound_Name": [],
        "Metal_Source": [
          {
            "precursor_name": "[Zn(H 2 O) 6 ](NO 3 ) 2",
            "amount": "1.50 g, 5 mmol"
          }
        ],
        "Organic_Linker": [
          {
            "precursor_name": "Acetylenedicarboxylic acid",
            "amount": "0.57 g, 5 mmol"
          }
        ],
        "Solvent": [
          {
            "precursor_name": "deionized water",
            "amount": "5 ml"
          }
        ],
        "Modulator": [],
        "Reaction_Time": [],
        "Reaction_Temperature": []
      }
    ]
  },
  {
    "mof_id": "DEYMIF",
    "txt": "AqTaikI7yB-00958972.2013.798654.txt",
    "pdf": "LmNSx6EogS-00958972.2013.798654.pdf",
    "html": "zHwAiCfFfr-00958972.2013.798654.html",
    "doi": "10.1080/00958972.2013.798654",
    "Compound_Name": [
      "[Cd(Himdc)(H 2 biim)] n"
    ],
    "Reaction_Time": [
      "3 days"
    ],
    "Reaction_Temperature": [
      "150 °C "
    ],
    "Active_Time": [],
    "Active_Temperature": [],
    "Metal_Source": [
      {
        "precursor_name": "CdCl 2 ·2.5H 2 O",
        "amount": "0.13 mM, 0.03 g"
      }
    ],
    "Solvent": [
      {
        "precursor_name": "H 2 O",
        "amount": "8 mL"
      }
    ],
    "Organic_Linker": [
      {
        "precursor_name": "H 3 imdc",
        "amount": "0.13 mM, 0.02 g"
      },
      {
        "precursor_name": "H 2 biim",
        "amount": "0.10 mM, 0.013 g"
      }
    ],
    "Modulator": [
      {
        "precursor_name": "NaOH solution ",
        "amount": ""
      }
    ],
    "paragraph": "2.3. Synthesis of [Cd(Himdc)(H 2 biim)] n (2) A mixture of CdCl 2 ·2.5H 2 O (0.13 mM, 0.03 g), H 3 imdc (0.13 mM, 0.02 g), H 2 biim (0.10 mM, 0.013 g), and H 2 O (8 mL) was adjusted to pH 5–6 with NaOH solution, sealed in a 25 mL Teflon reactor and heated at 150 °C for 3 days. After being gradually cooled to room temperature at 3 °C h 1 , orange crystals of 1 were obtained (yield 54% based on Cd (II)). IR (KBr, cm 1 ): 3120 (s), 1681 (s), 1540 (s), 1508 (s), 1429 (w), 1393 (s), 1177 (m), 992 (s), 847 (m), 769 (s), 687 (s), 521 (m)",
    "result": [
      {
        "Compound_Name": [
          "[Cd(Himdc)(H 2 biim)] n"
        ],
        "Metal_Source": [
          {
            "precursor_name": "CdCl 2 ·2.5H 2 O",
            "amount": "0.13 mM, 0.03 g"
          }
        ],
        "Organic_Linker": [
          {
            "precursor_name": "H 3 imdc",
            "amount": "0.13 mM, 0.02 g"
          },
          {
            "precursor_name": "H 2 biim",
            "amount": "0.10 mM, 0.013 g"
          }
        ],
        "Solvent": [
          {
            "precursor_name": "H 2 O",
            "amount": "8 mL"
          }
        ],
        "Modulator": [
          {
            "precursor_name": "NaOH solution",
            "amount": ""
          }
        ],
        "Reaction_Time": [
          "3 days"
        ],
        "Reaction_Temperature": [
          "150 °C"
        ]
      }
    ]
  },
  {
    "mof_id": "DIBFUR",
    "txt": "AqTaikI7yB-00958972.2013.798654.txt",
    "pdf": "LmNSx6EogS-00958972.2013.798654.pdf",
    "html": "zHwAiCfFfr-00958972.2013.798654.html",
    "doi": "10.1080/00958972.2013.798654",
    "Compound_Name": [
      "[Cd(ip–OH)(H 2 biim)(H 2 O)][Cd(ip–OH)(H 2 biim)(H 2 O) 3 ]·8(H 2 O)"
    ],
    "Reaction_Time": [
      "72 h"
    ],
    "Reaction_Temperature": [
      "150 °C"
    ],
    "Active_Time": [],
    "Active_Temperature": [],
    "Metal_Source": [
      {
        "precursor_name": "CdCl 2 ·2.5H 2 O",
        "amount": "0.10 mM, 0.02 g"
      }
    ],
    "Solvent": [
      {
        "precursor_name": "H 2 O",
        "amount": "10 mL"
      }
    ],
    "Organic_Linker": [
      {
        "precursor_name": "H 2 biim ",
        "amount": "0.05 mM, 0.007 g"
      },
      {
        "precursor_name": "H 2 ip–OH",
        "amount": "0.06 mM, 0.01 g"
      }
    ],
    "Modulator": [
      {
        "precursor_name": "NaOH solution",
        "amount": "0.10 M L ?1"
      }
    ],
    "paragraph": "2.2. Synthesis of [Cd(ip–OH)(H 2 biim)(H 2 O)][Cd(ip–OH)(H 2 biim)(H 2 O) 3 ]·8(H 2 O) (1) A mixture of CdCl 2 ·2.5H 2 O (0.10 mM, 0.02 g), H 2 biim (0.05 mM, 0.007 g), H 2 ip–OH (0.06 mM, 0.01 g), and H 2 O (10 mL) was adjusted to pH 6.0 with 0.10 M L 1 NaOH solution, seale d in a 25 mL Te flon reactor and heated at 150 °C for 72 h. After the sample was cooled to room temperature at 3 °C h 1 , block colorless crystals were obtained. Yield: 51% based on Cd(II) salt. IR (KBr, cm 1 ): 3126 (s), 1683 (s), 1557 (s), 1374 (s), 1125 (m), 990 (m), 840 (m), 732 (s), 687 (s).",
    "result": [
      {
        "Compound_Name": [
          "[Cd(ip–OH)(H 2 biim)(H 2 O)][Cd(ip–OH)(H 2 biim)(H 2 O) 3 ]·8(H 2 O)"
        ],
        "Metal_Source": [
          {
            "precursor_name": "CdCl 2 ·2.5H 2 O",
            "amount": "0.10 mM, 0.02 g"
          }
        ],
        "Organic_Linker": [
          {
            "precursor_name": "H 2 biim",
            "amount": "0.05 mM, 0.007 g"
          },
          {
            "precursor_name": "H 2 ip–OH",
            "amount": "0.06 mM, 0.01 g"
          }
        ],
        "Solvent": [
          {
            "precursor_name": "H 2 O",
            "amount": "10 mL"
          }
        ],
        "Modulator": [
          {
            "precursor_name": "NaOH solution",
            "amount": "0.10 M L 1"
          }
        ],
        "Reaction_Time": [
          "72 h"
        ],
        "Reaction_Temperature": [
          "150 °C"
        ]
      }
    ]
  },
  {
    "mof_id": "DIXBOC01",
    "txt": "p3dD2TU4cG-d0ra05690a.txt",
    "pdf": "zrC00u1RZX-d0ra05690a.pdf",
    "html": "fotHU60aZ4-d0ra05690a.html",
    "doi": "10.1039/D0RA05690A",
    "Compound_Name": [
      "[Mn 2 (2,2′ -bca) 2 (H 2 O) 2 ] n "
    ],
    "Reaction_Time": [
      "72 h"
    ],
    "Reaction_Temperature": [
      "80 °C"
    ],
    "Active_Time": [],
    "Active_Temperature": [],
    "Metal_Source": [
      {
        "precursor_name": "Mn(CH 3 OOH) 2 •4H 2 O",
        "amount": "0.2 mM"
      }
    ],
    "Solvent": [
      {
        "precursor_name": "DMF solution",
        "amount": ""
      },
      {
        "precursor_name": "water",
        "amount": "10 mL"
      }
    ],
    "Organic_Linker": [
      {
        "precursor_name": "2,2′ -bca ",
        "amount": "0.1 mM"
      }
    ],
    "Modulator": [],
    "paragraph": " The synthesis process of Mn-MOF is consistent with Cu-MOF: the raw materials are 0.1 mM of 2,2′ -bca and 0.2 mM of Mn(CH 3 OOH) 2 •4H 2 O, the solvent is DMF solution, and 10 mL of distilled water. The reaction temperature is 80°C and the reaction time was 72 h. Yellow massive crystals were obtained with the formula [Mn 2 (2,2′ -bca) 2 (H 2 O) 2 ] n (namely MnMOF).",
    "result": [
      {
        "Compound_Name": [
          "[Mn 2 (2,2′ -bca) 2 (H 2 O) 2 ] n"
        ],
        "Metal_Source": [
          {
            "precursor_name": "Mn(CH 3 OOH) 2 •4H 2 O",
            "amount": "0.2 mM"
          }
        ],
        "Organic_Linker": [
          {
            "precursor_name": "2,2′ -bca",
            "amount": "0.1 mM"
          }
        ],
        "Solvent": [
          {
            "precursor_name": "DMF solution",
            "amount": ""
          },
          {
            "precursor_name": "distilled water",
            "amount": "10 mL"
          }
        ],
        "Modulator": [],
        "Reaction_Time": [
          "72 h"
        ],
        "Reaction_Temperature": [
          "80°C"
        ]
      }
    ]
  },
  {
    "mof_id": "EJELAG",
    "txt": "gldUSMb5K2-s0108270103012551.txt",
    "pdf": "JMTCKHG3se-s0108270103012551.pdf",
    "html": "2opspEnjsn-s0108270103012551.html",
    "doi": "10.1107/S0108270103012551",
    "Compound_Name": [],
    "Reaction_Time": [
      "3 d"
    ],
    "Reaction_Temperature": [
      "403 K"
    ],
    "Active_Time": [],
    "Active_Temperature": [],
    "Metal_Source": [
      {
        "precursor_name": "Co(ClO 4 ) 2·6H 2 O",
        "amount": "36.6 mg, 0.10 mmol"
      }
    ],
    "Solvent": [
      {
        "precursor_name": "water",
        "amount": "3 ml"
      },
      {
        "precursor_name": "ethanol",
        "amount": "3 ml"
      },
      {
        "precursor_name": "pyridine",
        "amount": "0.4 ml"
      }
    ],
    "Organic_Linker": [
      {
        "precursor_name": "pyridine-2,3-dicarboxylic acid",
        "amount": "16.7 mg, 0.10 mmol"
      }
    ],
    "Modulator": [],
    "paragraph": "Co(ClO 4 ) 2 6H 2 O (36.6 mg, 0.10 mmol), pyridine-2,3-dicarboxylic acid (16.7 mg, 0.10 mmol) and pyridine (0.4 ml) were dissolved in a mixture of water (3 ml) and ethanol (3 ml), and the mixture was placed in a Te¯on-lined stainless-steel vessel (25 ml). The vessel was sealed and heated at 403 K for 3 d and then cooled to room temperature. Large red prismatic crystals were collected by ®ltration and washed with water and ethanol.",
    "result": [
      {
        "Compound_Name": [],
        "Metal_Source": [
          {
            "precursor_name": "Co(ClO 4 ) 2 6H 2 O",
            "amount": "36.6 mg, 0.10 mmol"
          }
        ],
        "Organic_Linker": [
          {
            "precursor_name": "pyridine-2,3-dicarboxylic acid",
            "amount": "16.7 mg, 0.10 mmol"
          }
        ],
        "Solvent": [
          {
            "precursor_name": "water",
            "amount": "3 ml"
          },
          {
            "precursor_name": "ethanol",
            "amount": "3 ml"
          },
          {
            "precursor_name": "pyridine",
            "amount": "0.4 ml"
          }
        ],
        "Modulator": [],
        "Reaction_Time": [
          "3 d"
        ],
        "Reaction_Temperature": [
          "403 K"
        ]
      }
    ]
  },
  {
    "mof_id": "EKEVAR01",
    "txt": "T9rlRMGQwk-00958970902744974.txt",
    "pdf": "uckkWdJQSH-00958970902744974.pdf",
    "html": "MIfgIVE5m0-00958970902744974.html",
    "doi": "10.1080/00958970902744974",
    "Compound_Name": [
      "[CdCl 2 (2,2′ -bipy)] n"
    ],
    "Reaction_Time": [],
    "Reaction_Temperature": [],
    "Active_Time": [],
    "Active_Temperature": [],
    "Metal_Source": [
      {
        "precursor_name": "CdCl 2 ? 2.5H 2 O",
        "amount": "0.45 g, 2 mmol"
      }
    ],
    "Solvent": [
      {
        "precursor_name": "H 2 O",
        "amount": "15 mL"
      }
    ],
    "Organic_Linker": [
      {
        "precursor_name": "2,2′ -bipy",
        "amount": "0.32 g, 2 mmol"
      }
    ],
    "Modulator": [
      {
        "precursor_name": "malic acid ",
        "amount": "0.27 g, 2 mmol"
      }
    ],
    "paragraph": "2.3. Synthesis of [CdCl 2 (2,2′ -bipy)] n (2) Compound 2 was synthesized in the same way as 1 with CdCl 2  2.5H 2 O (0.45 g, 2 mmol), malic acid (0.27 g, 2 mmol), 2,2′ -bipy (0.32 g, 2 mmol), and H 2 O (15 mL) with pH about 5.0. Colorless needles of 2 were obtained (about 80% yield based on Cd). IR (cm 1 , KBr pellet): 3050(w), 1627(m), 1592(s), 1476(m), 1440(s), 1316(w), 1247(w), 1170(m), 1054(w), 773(s), 735(m), 648(w).",
    "result": [
      {
        "Compound_Name": [
          "[CdCl 2 (2,2′ -bipy)] n"
        ],
        "Metal_Source": [
          {
            "precursor_name": "CdCl 2  2.5H 2 O",
            "amount": "0.45 g, 2 mmol"
          }
        ],
        "Organic_Linker": [
          {
            "precursor_name": "malic acid",
            "amount": "0.27 g, 2 mmol"
          },
          {
            "precursor_name": "2,2′ -bipy",
            "amount": "0.32 g, 2 mmol"
          }
        ],
        "Solvent": [
          {
            "precursor_name": "H 2 O",
            "amount": "15 mL"
          }
        ],
        "Modulator": [],
        "Reaction_Time": [],
        "Reaction_Temperature": []
      }
    ]
  },
  {
    "mof_id": "EMAFUU",
    "txt": "wP37LEyvwI-c0ce00259c.txt",
    "pdf": "853SooGygW-c0ce00259c.pdf",
    "html": "J1JJZtX0XV-c0ce00259c.html",
    "doi": "10.1039/c0ce00259c",
    "Compound_Name": [
      "[Ni 2 (BIMB) 2 (Mo VI 4 Mo V 2 O 19 )]"
    ],
    "Reaction_Time": [
      "72 h"
    ],
    "Reaction_Temperature": [
      "150 ? C"
    ],
    "Active_Time": [],
    "Active_Temperature": [],
    "Metal_Source": [
      {
        "precursor_name": "H 3 PMo 12 O 40",
        "amount": "0.023 g, 0.12 mmol"
      },
      {
        "precursor_name": "Ni(NO 3 ) 2 •6H 2 O",
        "amount": "0.015 g, 0.052 mmol"
      }
    ],
    "Solvent": [
      {
        "precursor_name": "H 2 O",
        "amount": "10 mL"
      }
    ],
    "Organic_Linker": [
      {
        "precursor_name": "BIMB",
        "amount": "0.021 g, 0.10 mmol"
      }
    ],
    "Modulator": [
      {
        "precursor_name": "NaOH solution",
        "amount": "1 M"
      },
      {
        "precursor_name": "HCl solution",
        "amount": "1 M"
      }
    ],
    "paragraph": "Synthesis of [Ni 2 (BIMB) 2 (Mo VI 4 Mo V 2 O 19 )] (1) A mixture of H 3 PMo 12 O 40 (0.023 g, 0.12 mmol), Ni(NO 3 ) 2 •6H 2 O (0.015 g, 0.052 mmol), BIMB (0.021 g, 0.10 mmol) and H 2 O (10 mL) was stirred at ambient temperature for 30 min, and the pH was adjusted to approximately 4 with 1 M NaOH solution and 1 M HCl solution. The resulting suspension was transferred to a Teflon-lined stainless autoclave (25 mL) and kept at 150  C for 72 h. Then it was cooled to 100  C at a rate of 5  Ch 1 , held for 8 h, and followed by further cooling to 30  Cat a rate of 3  Ch 1 . Violate crystals of 1 were collected in 42% yield based on Ni(NO 3 ) 2. IR (cm 1 ): 3120 (w), 1530 (s), 1310 (m), 1070 (m), 903 (m), 841 (m), 752 (m), 652 (m).",
    "result": [
      {
        "Compound_Name": [
          "[Ni 2 (BIMB) 2 (Mo VI 4 Mo V 2 O 19 )]"
        ],
        "Metal_Source": [
          {
            "precursor_name": "H 3 PMo 12 O 40",
            "amount": "0.023 g, 0.12 mmol"
          },
          {
            "precursor_name": "Ni(NO 3 ) 2 •6H 2 O",
            "amount": "0.015 g, 0.052 mmol"
          }
        ],
        "Organic_Linker": [
          {
            "precursor_name": "BIMB",
            "amount": "0.021 g, 0.10 mmol"
          }
        ],
        "Solvent": [
          {
            "precursor_name": "H 2 O",
            "amount": "10 mL"
          }
        ],
        "Modulator": [
          {
            "precursor_name": "NaOH solution",
            "amount": "1 M"
          },
          {
            "precursor_name": "HCl solution",
            "amount": "1 M"
          }
        ],
        "Reaction_Time": [
          "72 h"
        ],
        "Reaction_Temperature": [
          "150 °C"
        ]
      }
    ]
  },
  {
    "mof_id": "EMAGAB",
    "txt": "wP37LEyvwI-c0ce00259c.txt",
    "pdf": "853SooGygW-c0ce00259c.pdf",
    "html": "J1JJZtX0XV-c0ce00259c.html",
    "doi": "10.1039/c0ce00259c",
    "Compound_Name": [
      "[Zn 4 (BIMB) 4 (PO 4 ) 2 (Mo 6 O 19 )]•2H 2 O "
    ],
    "Reaction_Time": [
      "72 h"
    ],
    "Reaction_Temperature": [
      "150 °C"
    ],
    "Active_Time": [
      "8 h"
    ],
    "Active_Temperature": [
      "100 °C"
    ],
    "Metal_Source": [
      {
        "precursor_name": "H 3 PMo 12 O 40 ",
        "amount": "0.056 g, 0.24 mmol"
      },
      {
        "precursor_name": "Zn(Ac) 2 •2H 2 O",
        "amount": "0.044 g, 0.20 mmol"
      }
    ],
    "Solvent": [
      {
        "precursor_name": "H 2 O",
        "amount": "10 mL"
      }
    ],
    "Organic_Linker": [
      {
        "precursor_name": "BIMB ",
        "amount": "0.042 g, 0.20 mmol"
      }
    ],
    "Modulator": [
      {
        "precursor_name": "HCl solution",
        "amount": "1 M"
      }
    ],
    "paragraph": "Synthesis of [Zn 4 (BIMB) 4 (PO 4 ) 2 (Mo 6 O 19 )]•2H 2 O (2) A mixture of H 3 PMo 12 O 40 (0.056 g, 0.24 mmol), Zn(Ac) 2 •2H 2 O (0.044 g, 0.20 mmol), BIMB (0.042 g, 0.20 mmol) and H 2 O (10 mL) was stirred at ambient temperature for 30 min, and the pH was adjusted to approximately 2 with 1 M HCl solution. The resulting suspension was transferred to a Teflon-lined stainless autoclave (25 mL) and kept at 150°C for 72 h. Then it was cooled to 100  °C at a rate of 5 °Ch 1 , held for 8 h, and followed by further cooling to 30  C at a rate of 3  Ch 1 . Yellow crystals of 2 were collected in 12% yield based on Zn(Ac) 2. IR (cm 1 ): 3431 (m), 3126 (w), 1630 (w), 1532 (s), 1312 (w), 1253 (w), 1065 (sh), 957 (s), 794 (s), 620 (m), 531 (w).",
    "result": [
      {
        "Compound_Name": [
          "[Zn 4 (BIMB) 4 (PO 4 ) 2 (Mo 6 O 19 )]•2H 2 O"
        ],
        "Metal_Source": [
          {
            "precursor_name": "H 3 PMo 12 O 40",
            "amount": "0.056 g, 0.24 mmol"
          },
          {
            "precursor_name": "Zn(Ac) 2 •2H 2 O",
            "amount": "0.044 g, 0.20 mmol"
          }
        ],
        "Organic_Linker": [
          {
            "precursor_name": "BIMB",
            "amount": "0.042 g, 0.20 mmol"
          }
        ],
        "Solvent": [
          {
            "precursor_name": "H 2 O",
            "amount": "10 mL"
          }
        ],
        "Modulator": [
          {
            "precursor_name": "HCl solution",
            "amount": "1 M"
          }
        ],
        "Reaction_Time": [
          "72 h"
        ],
        "Reaction_Temperature": [
          "150°C"
        ]
      }
    ]
  },
  {
    "mof_id": "EMURUA",
    "txt": "ewTb7K0bgD-c0ce00644k.txt",
    "pdf": "s6J2OVmtMd-c0ce00644k.pdf",
    "html": "QcfxuPZJBR-c0ce00644k.html",
    "doi": "10.1039/c0ce00644k",
    "Compound_Name": [
      "[Zn(C 4 O 4 )(dpe)(H 2 O) 2 ] n"
    ],
    "Reaction_Time": [],
    "Reaction_Temperature": [
      "room temperature"
    ],
    "Active_Time": [],
    "Active_Temperature": [],
    "Metal_Source": [
      {
        "precursor_name": "ZnCl 2",
        "amount": "13.6 mg, 0.1 mmol"
      }
    ],
    "Solvent": [],
    "Organic_Linker": [
      {
        "precursor_name": "sodium squarate",
        "amount": "12.6 mg, 0.1 mmol"
      },
      {
        "precursor_name": "dpe",
        "amount": "18.4 mg, 0.1 mmol"
      }
    ],
    "Modulator": [],
    "paragraph": "Synthesis of [Zn(C 4 O 4 )(dpe)(H 2 O) 2 ] n (1) A solution (5 mL) of sodium squarate (Na 2 C 4 O 4 , 12.6 mg, 0.1 mmol) was added to a solution (10 mL) of ZnCl 2 (13.6 mg, 0.1 mmol) and dpe (18.4 mg, 0.1 mmol) at room temperature to give a colorless solution (pH ¼ 6.57). Colorless plate-like crystals of 1 were obtained after several days in 47% (18.4 mg) yield. IR (KBr pellet): n ¼ 3585 (m), 3565 (m), 3551 (m), 3354 (m), 1645(m), 1563(s), 1532 (vs), 1106 (m), 810 (m), 610 (m) cm 1 .",
    "result": [
      {
        "Compound_Name": [
          "[Zn(C 4 O 4 )(dpe)(H 2 O) 2 ] n"
        ],
        "Metal_Source": [
          {
            "precursor_name": "ZnCl 2",
            "amount": "13.6 mg, 0.1 mmol"
          }
        ],
        "Organic_Linker": [
          {
            "precursor_name": "sodium squarate",
            "amount": "12.6 mg, 0.1 mmol"
          },
          {
            "precursor_name": "dpe",
            "amount": "18.4 mg, 0.1 mmol"
          }
        ],
        "Solvent": [
          {
            "precursor_name": "solution",
            "amount": "5 mL"
          },
          {
            "precursor_name": "solution",
            "amount": "10 mL"
          }
        ],
        "Modulator": [],
        "Reaction_Time": [],
        "Reaction_Temperature": [
          "room temperature"
        ]
      }
    ]
  },
  {
    "mof_id": "EMUSAH",
    "txt": "ewTb7K0bgD-c0ce00644k.txt",
    "pdf": "s6J2OVmtMd-c0ce00644k.pdf",
    "html": "QcfxuPZJBR-c0ce00644k.html",
    "doi": "10.1039/c0ce00644k",
    "Compound_Name": [
      "{[Zn(Hdpe)(C 4 O 4 ) 0.5 (H 2 O) 3 ][Zn(C 4 O 4 ) 2 (H 2 O) 2 ]} n"
    ],
    "Reaction_Time": [],
    "Reaction_Temperature": [
      "room temperature"
    ],
    "Active_Time": [],
    "Active_Temperature": [],
    "Metal_Source": [
      {
        "precursor_name": "zinc( II) chloride",
        "amount": "13.6 mg, 0.1 mmol"
      }
    ],
    "Solvent": [
      {
        "precursor_name": "aqueous solution",
        "amount": "4 mL"
      },
      {
        "precursor_name": "aqueous solution",
        "amount": "8 mL"
      }
    ],
    "Organic_Linker": [
      {
        "precursor_name": "squaric acid",
        "amount": "11.5 mg, 0.1 mmol"
      },
      {
        "precursor_name": "dpe",
        "amount": "18.4 mg, 0.1 mmol"
      }
    ],
    "Modulator": [],
    "paragraph": "Synthesis of {[Zn(Hdpe)(C 4 O 4 ) 0.5 (H 2 O) 3 ][Zn(C 4 O 4 ) 2 (H 2 O) 2 ]} n (2) An aqueous solution (4 mL) of squaric acid (H 2 C 4 O 4 , 11.5 mg, 0.1 mmol) was added to a aqueous solution (8 mL) of zinc( II) chloride (13.6 mg, 0.1 mmol) and dpe (18.4 mg, 0.1 mmol) at room temperature to give a colorless solution (pH ¼ 3.54). The resulting solution was allowed to stand for several days, crystallizing of colorless needle-like crystals of 2 in 57% (15.3 mg) based on H 2 C 4 O 4. Selected IR data (cm 1 , KBr pellet): 3543 (w), 3383 (w), 1652(m), 1613(s), 1558 (s), 1506 (vs), 1434 (s), 1224 (m), 1075 (m), 1016 (m), 832 (m), 815 (m), 618 (m) cm 1",
    "result": [
      {
        "Compound_Name": [
          "{[Zn(Hdpe)(C 4 O 4 ) 0.5 (H 2 O) 3 ][Zn(C 4 O 4 ) 2 (H 2 O) 2 ]} n"
        ],
        "Metal_Source": [
          {
            "precursor_name": "zinc( II) chloride",
            "amount": "13.6 mg, 0.1 mmol"
          }
        ],
        "Organic_Linker": [
          {
            "precursor_name": "squaric acid",
            "amount": "11.5 mg, 0.1 mmol"
          },
          {
            "precursor_name": "dpe",
            "amount": "18.4 mg, 0.1 mmol"
          }
        ],
        "Solvent": [
          {
            "precursor_name": "aqueous solution",
            "amount": "12 mL"
          }
        ],
        "Modulator": [],
        "Reaction_Time": [],
        "Reaction_Temperature": [
          "room temperature"
        ]
      }
    ]
  },
  {
    "mof_id": "ERAVEA",
    "txt": "HtzqGqn883-c6ra09143a.txt",
    "pdf": "f5IgmyJiBe-c6ra09143a.pdf",
    "html": "m8YvSeNupE-c6ra09143a.html",
    "doi": "10.1039/C6RA09143A",
    "Compound_Name": [
      "[Mn 3 (L 1 )(N 3 ) 6 (H 2 O) 4 ]"
    ],
    "Reaction_Time": [
      "a few minutes"
    ],
    "Reaction_Temperature": [],
    "Active_Time": [],
    "Active_Temperature": [],
    "Metal_Source": [
      {
        "precursor_name": "Mn(OAc) 2 •4H 2 O",
        "amount": "0.1 mmol, 0.0245 g"
      }
    ],
    "Solvent": [
      {
        "precursor_name": "methanol ",
        "amount": "4 mL"
      },
      {
        "precursor_name": "water ",
        "amount": "4 mL"
      },
      {
        "precursor_name": "methanol ",
        "amount": "3 mL"
      }
    ],
    "Organic_Linker": [
      {
        "precursor_name": "[H 2 L 1 ]Cl 2",
        "amount": "0.0248 g, 0.05 mmol"
      }
    ],
    "Modulator": [
      {
        "precursor_name": "sodium azide ",
        "amount": "0.13 g, 2 mmol"
      }
    ],
    "paragraph": "2.2 Synthesis of [Mn 3 (L 1 )(N 3 ) 6 (H 2 O) 4 ] (1)[H 2 L 1 ]Cl 2 (0.0248 g, 0.05 mmol) and sodium azide (0.13 g, 2 mmol) were dissolved into a mixture of methanol (4 mL) and water (4 mL), and then the solution was added into the methanol solution (3 mL) of Mn(OAc) 2 •4H 2 O (0.1 mmol, 0.0245 g).\nThe mixture was stirred for a few minutes and filtered off. Slow evaporation of the filtrate at room temperature afforded yellow crystals of 1 aer two days. The crystals were collected by filtration, washed by water and methanol, and dried in air.\nYield: 65% based on L 1 . Main IR bands (KBr, cm 1 ): 2078s [n(N 3 )], 2052s [n(N 3 )], 1639s [n as (COO)], 1596s, 1546s, 1446m, 1398s [n s (COO)], 1335m, 1301w, 1161m, 772s, 643m.",
    "result": [
      {
        "Compound_Name": [
          "[Mn 3 (L 1 )(N 3 ) 6 (H 2 O) 4 ] [H 2 L 1 ]Cl 2"
        ],
        "Metal_Source": [
          {
            "precursor_name": "Mn(OAc) 2 •4H 2 O",
            "amount": "0.0245 g, 0.1 mmol"
          }
        ],
        "Organic_Linker": [
          {
            "precursor_name": "[H 2 L 1 ]Cl 2",
            "amount": "0.0248 g, 0.05 mmol"
          }
        ],
        "Solvent": [
          {
            "precursor_name": "methanol",
            "amount": "4 mL"
          },
          {
            "precursor_name": "water",
            "amount": "4 mL"
          },
          {
            "precursor_name": "methanol",
            "amount": "3 mL"
          }
        ],
        "Modulator": [
          {
            "precursor_name": "sodium azide",
            "amount": "0.13 g, 2 mmol"
          }
        ],
        "Reaction_Time": [
          "a few minutes"
        ],
        "Reaction_Temperature": []
      }
    ]
  },
  {
    "mof_id": "FANNAM",
    "txt": "WeCJbUIrg2-acs.inorgchem.6b02178.txt",
    "pdf": "ZwsgD0MAXW-acs.inorgchem.6b02178.pdf",
    "html": "yqCDIzcL3J-acs.inorgchem.6b02178.html",
    "doi": "10.1021/acs.inorgchem.6b02178",
    "Compound_Name": [
      "[Zn(L et )(bpy)]"
    ],
    "Reaction_Time": [
      "24 h"
    ],
    "Reaction_Temperature": [
      "100 °C"
    ],
    "Active_Time": [],
    "Active_Temperature": [],
    "Metal_Source": [
      {
        "precursor_name": " Zn(NO 3 ) 2 ·6H 2 O",
        "amount": "24 mg, 0.0726 mmol"
      }
    ],
    "Solvent": [
      {
        "precursor_name": "DMF/EtOH",
        "amount": "4 mL"
      },
      {
        "precursor_name": "H 2 O",
        "amount": "2 mL"
      }
    ],
    "Organic_Linker": [
      {
        "precursor_name": "4,4′-Dipyridyl",
        "amount": "11.34 mg, 0.0726 mmol"
      },
      {
        "precursor_name": "H 2 L et",
        "amount": "24 mg, 0.0726 mmol"
      }
    ],
    "Modulator": [],
    "paragraph": "[Zn(L et )(bpy)] (1). 4,4′-Dipyridyl (11.34 mg, 0.0726 mmol) and H 2 L et (24 mg, 0.0726 mmol) were put in a 10 mL vial and dissolved in DMF/EtOH (2:2 v/v, 4 mL). After Zn(NO 3 ) 2 ·6H 2 O (24 mg, 0.0726 mmol) dissolved in H 2 O (2 mL), it was added to the previous solution and sonicated for 5 min. The vial was sealed and placed in a preheated oven (100 °C) and reacted for 24 h. Colorless crystals were formed, which were washed with hot DMF/EtOH/H 2 O (1:1:1 v/v/v) and dried in air. Yield: 62%.",
    "result": [
      {
        "Compound_Name": [
          "[Zn(L et )(bpy)]"
        ],
        "Metal_Source": [
          {
            "precursor_name": "Zn(NO 3 ) 2 ·6H 2 O",
            "amount": "24 mg, 0.0726 mmol"
          }
        ],
        "Organic_Linker": [
          {
            "precursor_name": "4,4′-Dipyridyl",
            "amount": "11.34 mg, 0.0726 mmol"
          },
          {
            "precursor_name": "H 2 L et",
            "amount": "24 mg, 0.0726 mmol"
          }
        ],
        "Solvent": [
          {
            "precursor_name": "DMF/EtOH",
            "amount": "4 mL"
          },
          {
            "precursor_name": "H 2 O",
            "amount": "2 mL"
          }
        ],
        "Modulator": [],
        "Reaction_Time": [
          "24 h"
        ],
        "Reaction_Temperature": [
          "100 °C"
        ]
      }
    ]
  },
  {
    "mof_id": "FEVQIG",
    "txt": "zRkHLJbXaN-ic980898h.txt",
    "pdf": "ROdMw8J1hg-ic980898h.pdf",
    "html": "cPlTfBgxVC-ic980898h.html",
    "doi": "10.1021/ic980898h",
    "Compound_Name": [
      "{[Cd 2 (µ-3,3′-pytz) 3 (NO 3 ) 4 ](EtOH)}  ∞"
    ],
    "Reaction_Time": [],
    "Reaction_Temperature": [],
    "Active_Time": [],
    "Active_Temperature": [],
    "Metal_Source": [
      {
        "precursor_name": "Cd(NO 3 ) 2 ‚ 4H 2 O",
        "amount": "0.051 g, 1.65 × 10 -4 mol"
      }
    ],
    "Solvent": [
      {
        "precursor_name": "EtOH",
        "amount": "10 cm 3"
      },
      {
        "precursor_name": "CH 2 Cl 2",
        "amount": "10 cm 3"
      }
    ],
    "Organic_Linker": [
      {
        "precursor_name": "3,3′-pytz",
        "amount": "0.075 g, 3.17 × 10 -4 mol"
      }
    ],
    "Modulator": [],
    "paragraph": "{[Cd 2 (µ-3,3′-pytz) 3 (NO 3 ) 4 ](EtOH)} ∞ ,2.A solution of Cd(NO 3 ) 2 ‚ 4H 2 O (0.051 g, 1.65 × 10 -4 mol) in EtOH (10 cm 3 ) was added to a solution of 3,3′-pytz (0.075 g, 3.17 × 10 -4 mol) in CH 2 Cl 2 (10 cm 3 ).\nAfter vigorous mixing, a pink precipitate was obtained (yield: 0.103 g, 1.68 × 10 -4 mol, 52%). IR (ν,cm -1 ): 3362 w, 1603 m, 1456 m, 1393 s, 1293 m, 1273 m, 1192 m, 1121 m, 1062 w, 1046 m, 1030 m, 920 w, 312 w, 696 m, 641 w, 603 w. Deep pink crystals suitable for X-ray diffraction were grown by slow diffusion of layered EtOH and CH 2 Cl 2 solutions over 3 days.",
    "result": [
      {
        "Compound_Name": [
          "[Cd 2 (µ-3,3′-pytz) 3 (NO 3 ) 4 ](EtOH)"
        ],
        "Metal_Source": [
          {
            "precursor_name": "Cd(NO 3 ) 2 •4H 2 O",
            "amount": "0.051 g, 1.65 × 10^-4 mol"
          }
        ],
        "Organic_Linker": [
          {
            "precursor_name": "3,3′-pytz",
            "amount": "0.075 g, 3.17 × 10^-4 mol"
          }
        ],
        "Solvent": [
          {
            "precursor_name": "EtOH",
            "amount": "10 cm^3"
          },
          {
            "precursor_name": "CH 2 Cl 2",
            "amount": "10 cm^3"
          }
        ],
        "Modulator": [],
        "Reaction_Time": [],
        "Reaction_Temperature": []
      }
    ]
  },
  {
    "mof_id": "FUXTEZ",
    "txt": "TiCvf8JB6n-c5ta08261g.txt",
    "pdf": "JjCZR26b0Q-c5ta08261g.pdf",
    "html": "awEZsVb2nI-c5ta08261g.html",
    "doi": "10.1039/C5TA08261G",
    "Compound_Name": [
      "[Ni 1.5 (4,4’-bipy) 1.5 (H 3 L)(H 2 O) 3 ]·[H 2 O] 7"
    ],
    "Reaction_Time": [
      "4 days "
    ],
    "Reaction_Temperature": [
      "140  °C"
    ],
    "Active_Time": [],
    "Active_Temperature": [],
    "Metal_Source": [
      {
        "precursor_name": " NiSO 4 ·6H 2 O ",
        "amount": "0.1971  g,  0.75  mmol"
      }
    ],
    "Solvent": [
      {
        "precursor_name": "water",
        "amount": "10  mL"
      }
    ],
    "Organic_Linker": [
      {
        "precursor_name": "2,4,6-trimethylbenzene-1,3,5-triyl  tris(methylene)triphosphonic  acid  (H 6 L,",
        "amount": "0.2011  g,  0.5  mmol"
      },
      {
        "precursor_name": "4,4’-bipy",
        "amount": "0.1171  g,  0.75  mmol"
      }
    ],
    "Modulator": [],
