Repository: BHT321/MOFs_Synthesis_Condition_Extraction

# Synthesis Condition Extraction Using Few-shot LLM
This code is used to extract synthesis condition from MOFs paragraphs.

### Metrics of Results
1. Run the code in `example.ipynb`. It will generate an `example_output.json` file, containing the extraction result of each paragraph in `example_input.json`
2. Run the code in `statistics/example.ipynb`. It will read `example_output.json` and calculate the scores of extraction.

**Time**: it will take 1 to 3 minutes to run extraction   
**Result**: the result is calculated in `statistics/example.ipynb`. The F1 score will be about 0.91 to 0.93.

File: Code/Synthesis_Condition_Extraction/CSD_annotated_data.json (part 3 of 6)
[
                "precursor_name": "silver( I) nitrate ",
                "amount": "0.0169 g, 0.1 mmol"
            }
        ],
        "Solvent": [
            {
                "precursor_name": "H 2 O ",
                "amount": "5 mL"
            },
            {
                "precursor_name": "CH 3 OH ",
                "amount": "5 mL"
            }
        ],
        "Organic_Linker": [
            {
                "precursor_name": "abtz",
                "amount": "17.4 mg, 0.1 mmol"
            }
        ],
        "Modulator": [],
        "paragraph": "Preparation of {[Ag(m 3 -abtz)]•(NO 3 )•(0.125H 2 O)} n (MONT-1) A mixture of silver( I) nitrate (0.0169 g, 0.1 mmol) and abtz (17.4 mg, 0.1 mmol) was stirred for 0.5 h in H 2 O (5 mL) and CH 3 OH (5 mL). Then the mixed solutions were placed in a Teon vessel in a steel autoclave, heated at 160  C for 12 h and then cooled to room temperature over the period of 72 h. The resulting colorless block-shaped crystals were washed several times by water and diethyl ether. Yield: 53% based on abtz. FT-IR data (cm 1 ): 3400 (br), 3190 (m), 3120 (m), 1620 (m), 1500 (m), 1390 (m), 1277 (m), 840 (m), 740 (m), 675 (m), 630 (m), 545 (m)"
    },
    {
        "mof_id": "IYIMAF",
        "txt": "vc7PE8LKuN-ja110007u.txt",
        "pdf": "TAKx7wYoyK-ja110007u.pdf",
        "html": "wAZmljglf2-ja110007u.html",
        "doi": "10.1021/ja110007u",
        "Compound_Name": [],
        "Reaction_Time": [],
        "Reaction_Temperature": [],
        "Active_Time": [],
        "Active_Temperature": [],
        "Metal_Source": [
            {
                "precursor_name": "[Ru 2 (2,3,5,6-F 4 PhCO 2 ) 4 (THF) 2 ]",
                "amount": "26 mg, 0.025 mmol"
            }
        ],
        "Solvent": [
            {
                "precursor_name": "CH 2 Cl 2",
                "amount": "10 mL"
            },
            {
                "precursor_name": "p-xylene and CH 2 Cl 2",
                "amount": "1 mL"
            },
            {
                "precursor_name": "p-xylene",
                "amount": "10 mL"
            }
        ],
        "Organic_Linker": [
            {
                "precursor_name": "DMDCNQI ",
                "amount": "4.6 mg, 0.025 mmol"
            }
        ],
        "Modulator": [],
        "paragraph": "Synthesis of 1. All synthetic procedures were performed under an inert atmosphere using standard Schlenk-line techniques and a commercial glovebox. A CH 2 Cl 2 solution (10 mL) of DMDCNQI (4.6 mg, 0.025 mmol) was separated into 2 mL portions (bottom layer) and placed in narrow diameter sealed glass tubes (φ:8mm).Amixtureofp-xylene and CH 2 Cl 2 (1:1 v/v; 1 mL) was added. A p-xylene solution (10 mL) of [Ru 2 (2,3,5,6-F 4 PhCO 2 ) 4 (THF) 2 ] (26 mg, 0.025 mmol) was carefully placed in 2 mL portions into the middle layer, and slow diffusion was allowed to occur. The glass tubes were left undisturbed for one month or more to yield plate-shaped brown crystals of 1. IR (KBr measured on a JASCO FT-IR 620): v(CtN), 2109 cm 1 ; v(CdC), 1536 cm 1 ; v(CO 2 ), 1586, 1403 cm 1."
    },
    {
        "mof_id": "JAVJUM",
        "txt": "iJdDiZz3k2-zaac.200570008.txt",
        "pdf": "DWY35oma8J-zaac.200570008.pdf",
        "html": "FsSr4UMTO5-zaac.200570008.html",
        "doi": "10.1002/zaac.200570008",
        "Compound_Name": [
            "[Hg(HAm4DH)Br 2 ] "
        ],
        "Reaction_Time": [
            "2 h"
        ],
        "Reaction_Temperature": [],
        "Active_Time": [],
        "Active_Temperature": [],
        "Metal_Source": [
            {
                "precursor_name": "HgBr 2",
                "amount": "0.46 g, 1.28 mmol"
            }
        ],
        "Solvent": [
            {
                "precursor_name": "ethanol ",
                "amount": "20 mL"
            }
        ],
        "Organic_Linker": [
            {
                "precursor_name": "HAm4DH",
                "amount": "0.25 g, 1.28 mmol"
            }
        ],
        "Modulator": [],
        "paragraph": "[Hg(HAm4DH)Br 2 ] (4): A solution of HgBr 2 (0.46 g, 1.28 mmol) and HAm4DH (0.25 g, 1.28 mmol) in ethanol (20 mL) was heated under reflux for 2 h. The resulting white solid was filtered off and dried under vacuum. Slow evaporation of the solvent yielded colorless crystals of [Hg(HAm4DH) 2 Br 2 ]·EtOH (5). Recrystallization from ethanol gave yellow crystals of 1 ⬁ [Hg(μ-S-Am4DH)Br] (6).Yield: 0.54 g (57.2 %). Pale yellow, m.p. 160 °C."
    },
    {
        "mof_id": "JEDGAB",
        "txt": "IGBwebDBK1-j.poly.2005.07.014.txt",
        "pdf": "5ncEMtg80m-j.poly.2005.07.014.pdf",
        "html": "jIV9jY0wp5-j.poly.2005.07.014.html",
        "doi": "10.1016/j.poly.2005.07.014",
        "Compound_Name": [
            "[Ag(pyr-gly)] Æ 0.5H 2 O"
        ],
        "Reaction_Time": [
            "2 h"
        ],
        "Reaction_Temperature": [],
        "Active_Time": [],
        "Active_Temperature": [],
        "Metal_Source": [
            {
                "precursor_name": "Ag(I) nitrate",
                "amount": "1 mmol"
            }
        ],
        "Solvent": [
            {
                "precursor_name": "water",
                "amount": "5 ml"
            },
            {
                "precursor_name": "HNO 3",
                "amount": "30 ml"
            }
        ],
        "Organic_Linker": [
            {
                "precursor_name": "pyr-gly",
                "amount": "1 mmol"
            }
        ],
        "Modulator": [],
        "paragraph": "2.2. [Ag(pyr-gly)] Æ 0.5H 2 O(2) Ag(I) nitrate (1 mmol) in water (5 ml) was added dropwise to a solution of pyr-gly (1 mmol) in 30 ml ofHNO 3 0.16 M. These conditions were designed to ensure the lack of coordination of the NH moiety. The resulting colourless solution was refluxed during 2 h and left to cool. Small white crystals (75% yield), diamond type, suitable for X-ray diffraction studies, appeared on standing the final solution at room temperature (3–4 days). TG: The decomposition of the complex takes place in two steps.\nThe water was loosed smoothly between 10 0 and 180 C [calc.: 3.3; found: 3.0%]. The first overall step takes place in the 100–250 C temperature range implying a higher decomposition of the molecule at 200 C, whereas the second overall step occurs in the 350–500 C temperature range with a higher loss about 450 C. The weight loss associated with these two steps is in accordance with the expected value for the total decomposition of the complex [calc.: 59.96; found: 60.54% (1st step 24.66; 2nd step 35.94)], leading to the final residue Ag [calc.: 40.04; found: 39.39%]. There is no loss of water molecules before 100 C. IR (cm 1 ): 416vw, 520w, 585m, 648m, 700m, 799s, 907w, 985w, 993w, 1005w, 1077w, 1136w, 1180w,"
    },
    {
        "mof_id": "JEXPAE",
        "txt": "RZrjJF0e9V-ic061590q.txt",
        "pdf": "LvmcsQJLMz-ic061590q.pdf",
        "html": "eNo6a4n8uH-ic061590q.html",
        "doi": "10.1021/ic061590q",
        "Compound_Name": [],
        "Reaction_Time": [],
        "Reaction_Temperature": [],
        "Active_Time": [
            "6 h"
        ],
        "Active_Temperature": [],
        "Metal_Source": [
            {
                "precursor_name": "Cu(NO 3 ) 2 ‚yH 2 O",
                "amount": "3.2 mmol, 0.6000 g"
            }
        ],
        "Solvent": [
            {
                "precursor_name": "aqueous solution",
                "amount": "5-mL"
            },
            {
                "precursor_name": "aqueous solution",
                "amount": ""
            }
        ],
        "Organic_Linker": [
            {
                "precursor_name": "pyz",
                "amount": "3.2 mmol, 0.2562 g"
            }
        ],
        "Modulator": [
            {
                "precursor_name": "NaHCO 2",
                "amount": "6.7 mmol, 0.4568 g"
            }
        ],
        "paragraph": "Synthesis. A 5-mL aqueous solution of Cu(NO 3 ) 2 ‚yH 2 O (3.2 mmol, 0.6000 g) was slowly added to an aqueous solution that contained NaHCO 2 (6.7 mmol, 0.4568 g) and pyz (3.2 mmol, 0.2562 g) to afford a deep blue solution. Upon slow evaporation of the solvent at room temperature for 2 weeks, blue needlelike crystals were obtained. The solid was collected via vacuum filtration and air-dried for 6 h giving 0.5195 g of material in 64% yield. Selected IR data (Nujol, cm -1 ): 3077 w, 3102 w, 1558 s, 1410 s, 1361 s, 1315 s, 1171 m, 1115 m, 1075 m, 1039, 830, and 821 m."
    },
    {
        "mof_id": "JEYNIL",
        "txt": "umxvSh9lUB-j.molstruc.2006.05.050.txt",
        "pdf": "EQCuxm91wZ-j.molstruc.2006.05.050.pdf",
        "html": "Rs1QM92Q8r-j.molstruc.2006.05.050.html",
        "doi": "10.1016/j.molstruc.2006.05.050",
        "Compound_Name": [],
        "Reaction_Time": [
            "2 h"
        ],
        "Reaction_Temperature": [],
        "Active_Time": [],
        "Active_Temperature": [
            "room temperature"
        ],
        "Metal_Source": [
            {
                "precursor_name": "CuSO 4 Æ5(H 2 O)",
                "amount": ""
            }
        ],
        "Solvent": [
            {
                "precursor_name": "DMF",
                "amount": "5 mL"
            }
        ],
        "Organic_Linker": [
            {
                "precursor_name": "bpp",
                "amount": ""
            }
        ],
        "Modulator": [],
        "paragraph": "Stirred the mixture of CuSO 4 Æ5(H 2 O), bpp in a molar ratio of 1:2 in DMF (5 mL) for 2 h, and placed in room temperature. After several weeks, blue octahedral crystals (15% yield based on Cu) were collected, and dried in air at room temperature. Main IR(KBr) (cm 1 ): 3555(m ), 2932(w), 2861(w), 1649(m), 1616(vs), 1556(s), 1504(s), 1435(s), 1336(m), 1228(s), 1067(s),1028(s), 863(m), 802(vs), 756(s), 618(w), 583(s), 565(s)."
    },
    {
        "mof_id": "JUHNIL",
        "txt": "uzhGz0UGw6-ic502921j.txt",
        "pdf": "4zlRPO0Czt-ic502921j.pdf",
        "html": "0r3b8MXyo8-ic502921j.html",
        "doi": "10.1021/ic502921j",
        "Compound_Name": [],
        "Reaction_Time": [
            "3 days"
        ],
        "Reaction_Temperature": [
            "90 °C "
        ],
        "Active_Time": [],
        "Active_Temperature": [],
        "Metal_Source": [
            {
                "precursor_name": "CuCl 2 ·2H 2 O",
                "amount": "85 mg, 0.5 mmol"
            }
        ],
        "Solvent": [
            {
                "precursor_name": "DMF",
                "amount": "7.5 mL"
            },
            {
                "precursor_name": "H 2 O",
                "amount": "7.5 mL"
            }
        ],
        "Organic_Linker": [
            {
                "precursor_name": "H 6 TTAB",
                "amount": "45 mg, 0.1 mmol"
            }
        ],
        "Modulator": [],
        "paragraph": "2.1.2. Synthesis of 1. A mixture of CuCl 2 ·2H 2 O (85 mg, 0.5 mmol), H 6 TTAB (45 mg, 0.1 mmol), DMF (7.5 mL), and H 2 O (7.5 mL) was sealed in a 23 mL Teflon-lined stainless steel vessel and heated at 90 °C for 3 days, and then cooled to room temperature. Dark green polyhedral crystals were obtained as a pure phase, washed by DMF, and dried at room temperature. Yield: 82%. IR (KBr, cm −1 ): 3400s, 2930w, 2361m, 1643vs, 1423vs, 1367vs, 1257w, 1097m, 819m, 729m, 660m, 486m."
    },
    {
        "mof_id": "JUSNIW",
        "txt": "Xtaj2dbcuU-zaac.201500214.txt",
        "pdf": "ldZ60AXnyg-zaac.201500214.pdf",
        "html": "sXlCrsH8Tl-zaac.201500214.html",
        "doi": "10.1002/zaac.201500214",
        "Compound_Name": [
            "[Mn(L1) 2 Fe(Tp*)(CN) 3 ] n"
        ],
        "Reaction_Time": [
            "12 h"
        ],
        "Reaction_Temperature": [
            "60 °C"
        ],
        "Active_Time": [],
        "Active_Temperature": [],
        "Metal_Source": [
            {
                "precursor_name": "(nBu 4 N)[(Tp*)Fe(CN) 3 ] ",
                "amount": "13.47 mg, 0.02 mmol"
            },
            {
                "precursor_name": "Mn(OAc) 3 ·2H 2 O",
                "amount": "5.36 mg, 0.02 mmol"
            }
        ],
        "Solvent": [
            {
                "precursor_name": "methanol/acetone",
                "amount": "10 mL"
            }
        ],
        "Organic_Linker": [
            {
                "precursor_name": "HL1",
                "amount": "8.97 mg, 0.04 mmol"
            }
        ],
        "Modulator": [],
        "paragraph": "Preparation of [Mn(L1) 2 Fe(Tp*)(CN) 3 ] n (1): The reaction mixture of Schiff base ligand HL1 (8.97 mg, 0.04 mmol), (nBu 4 N)[(Tp*)Fe(CN) 3 ] (13.47 mg, 0.02 mmol), and Mn(OAc) 3 ·2H 2 O (5.36 mg, 0.02 mmol) in 10 mL of methanol/acetone (1:1 v/v) was stirred and heated at 60 °C for 12 h. The resultant solution was filtered at room temperature. Brown block-shaped crystals of 1 were obtained after slow evaporation of the filtrate for several days. Yield: 75 %. IR (KBr): ν ˜ = 3406 (w), 2922 (m), 2531 (m), 2135 (s), 1615 (s), 1545 (m), 1463 (m), 1291 (s), 1208 (m), 1033 (m), 827 (m), 781 (m), and 696 (m) cm –1 ."
    },
    {
        "mof_id": "JUWBUA",
        "txt": "NxiLvoGHpH-15533174.2014.988249.txt",
        "pdf": "SWjvVEgHPe-15533174.2014.988249.pdf",
        "html": "6FuBpZDeux-15533174.2014.988249.html",
        "doi": "10.1080/15533174.2014.988249",
        "Compound_Name": [],
        "Reaction_Time": [
            "three days"
        ],
        "Reaction_Temperature": [
            "393 K"
        ],
        "Active_Time": [],
        "Active_Temperature": [],
        "Metal_Source": [
            {
                "precursor_name": "Cu(OAc) 2 ¢2H 2 O",
                "amount": "19.1 mg, 0.1 mmol"
            }
        ],
        "Solvent": [
            {
                "precursor_name": "water ",
                "amount": "10 mL"
            }
        ],
        "Organic_Linker": [
            {
                "precursor_name": "4-tert-butyl-phthalic anhydride",
                "amount": "40.6 mg, 0.2 mmol"
            },
            {
                "precursor_name": "bpe",
                "amount": "36.4 mg, 0.20 mmol"
            }
        ],
        "Modulator": [
            {
                "precursor_name": "KOH",
                "amount": "11.2 mg, 0.2 mmol"
            }
        ],
        "paragraph": "Complex 1 was prepared according to the methods as follows.\nA mixture of 4-tert-butyl-phthalic anhydride (40.6 mg, 0.2 mmol), Cu(OAc) 2 ¢2H 2 O (19.1 mg, 0.1 mmol), bpe (36.4 mg, 0.20 mmol), and KOH (11.2 mg, 0.2 mmol) were added to water (10 mL) in a 25 mL Teflon-lined autoclave.\nThe mixture was heated at 393 K for three days and then slowly cooled down to room temperature. Traces of blue block crystals of 1 were obtained. IR (cm ¡1 ): 2962 w, 1614 s, 1563 m, 1543 m, 1427 m, 1408 m, 1359 m, 1335 s, 1251 m, 1028 m, 835 s, 810 m, 789 m, 741 m, 677 m."
    },
    {
        "mof_id": "KALCUW",
        "txt": "uFhT6tVwml-j.molstruc.2005.01.034.txt",
        "pdf": "7cnZPASWql-j.molstruc.2005.01.034.pdf",
        "html": "rfMHXULvmM-j.molstruc.2005.01.034.html",
        "doi": "10.1016/j.molstruc.2005.01.034",
        "Compound_Name": [
            "Zn(H 3 L).2H 2 O"
        ],
        "Reaction_Time": [
            "5 days"
        ],
        "Reaction_Temperature": [
            "180°C"
        ],
        "Active_Time": [],
        "Active_Temperature": [],
        "Metal_Source": [
            {
                "precursor_name": "zinc(II) acetate",
                "amount": "1.0 mmol"
            }
        ],
        "Solvent": [
            {
                "precursor_name": "water",
                "amount": "10.0 ml"
            }
        ],
        "Organic_Linker": [
            {
                "precursor_name": "H 5 L",
                "amount": "0.5 mmol"
            }
        ],
        "Modulator": [],
        "paragraph": "2.2.1. Synthesis of Zn(H 3 L).2H 2 O(1) A mixture of 1.0 mmol of zinc(II) acetate, 0.5 mmol of H 5 L and 10.0 ml of deionized water was sealed into an autoclave equipped with a Teflon liner (25 ml), and then heated at 180°C for 5 days. The initial and final PH values are 2.5 and 2.0, respectively. Colorless crystals of 1 were recovered in a ca. 48% yield (base on zinc). IR data (KBr, cm K1 ): 3412 s, 3010 w, 2957 w, 1718 m, 1650 m, 1417 w, 1331 m, 1253 m, 1143 vs, 1029 m, 1015 m, 924 w, 761 w, 598 w, 504 w, 466 w"
    },
    {
        "mof_id": "KALDAD",
        "txt": "uFhT6tVwml-j.molstruc.2005.01.034.txt",
        "pdf": "7cnZPASWql-j.molstruc.2005.01.034.pdf",
        "html": "rfMHXULvmM-j.molstruc.2005.01.034.html",
        "doi": "10.1016/j.molstruc.2005.01.034",
        "Compound_Name": [
            "Pb(H 3 L)(H 2 O) 2"
        ],
        "Reaction_Time": [
            "4 days"
        ],
        "Reaction_Temperature": [
            "110 °C"
        ],
        "Active_Time": [],
        "Active_Temperature": [],
        "Metal_Source": [
            {
                "precursor_name": "lead(II) acetate",
                "amount": "0.75 mmol"
            }
        ],
        "Solvent": [
            {
                "precursor_name": "water",
                "amount": "10.0 ml"
            }
        ],
        "Organic_Linker": [
            {
                "precursor_name": "H 5 L",
                "amount": "0.25 mmol"
            }
        ],
        "Modulator": [],
        "paragraph": "2.2.2. Synthesis of Pb(H 3 L)(H 2 O) 2 (2) A mixture of 0.75 mmol of lead(II) acetate, 0.25 mmol of H 5 L and 10.0 ml of deionized water was sealed into an autoclave equipped with a Teflon liner (25 ml), and then heated at 110 °C for 4 days. The initial and final PH values are 3.0 and 2.5, respectively. Colorless crystals of 2 were recovered in a ca. 51% yield (base on lead). IR (KBr, cm K1 ): 3435 s, 2348 w, 1700 m, 1639 m, 1498 w, 1422 w, 1319 w, 1276 w, 1127 m, 1097 vs, 1054 m, 974 m, 747 w, 575 w, 468 w."
    },
    {
        "mof_id": "KAYSEK",
        "txt": "J7enUxMOFy-00958972.2012.701736.txt",
        "pdf": "9AI7a85Naw-00958972.2012.701736.pdf",
        "html": "FLgRTkyKAO-00958972.2012.701736.html",
        "doi": "10.1080/00958972.2012.701736",
        "Compound_Name": [
            "{[Ag(H 3 bptc)(bpe)] .\n2H 2 O} n"
        ],
        "Reaction_Time": [
            "6 days "
        ],
        "Reaction_Temperature": [
            "150  C "
        ],
        "Active_Time": [],
        "Active_Temperature": [],
        "Metal_Source": [
            {
                "precursor_name": "AgNO 3",
                "amount": "0.2 mmol"
            }
        ],
        "Solvent": [
            {
                "precursor_name": "water ",
                "amount": "15 mL"
            },
            {
                "precursor_name": "triethylamine ",
                "amount": "1 mL"
            }
        ],
        "Organic_Linker": [
            {
                "precursor_name": "bpe ",
                "amount": "0.05 mmol"
            },
            {
                "precursor_name": "H 4 bptc",
                "amount": "0.05 mmol"
            }
        ],
        "Modulator": [],
        "paragraph": "2.2. Preparation of {[Ag(H 3 bptc)(bpe)] .2H 2 O} n (1) Compound 1 was obtained by reaction of AgNO 3 (0.2 mmol), bpe (0.05 mmol) and H 4 bptc (0.05 mmol) in 4 : 1 : 1 molar ratio in 15 mL of water and 1 mL of triethylamine under hydrothermal conditions (at 150  C for 6 days and cooled to room temperature with a 5  Ch 1 rate). Then the pH of the resulting solution was adjusted to two. Colorless crystals of 1 were collected in 55% yield. IR (KBr, cm 1 ): 3441(w), 3078(w), 2459(w), 1708(s), 1664(s), 1608(s), 1544(w), 1487(m), 1430(m), 1360(s), 1313(s), 1230(m), 1132(w), 1069(m), 1005(w), 828(m), 767(m), 736(m), 650(m), 547(m)"
    },
    {
        "mof_id": "KEQNOK",
        "txt": "CkhzCCcHYQ-s1600536806035306.txt",
        "pdf": "crAyuXjVzy-s1600536806035306.pdf",
        "html": "YToucZF9IQ-s1600536806035306.html",
        "doi": "10.1107/S1600536806035306",
        "Compound_Name": [],
        "Reaction_Time": [
            "72 h"
        ],
        "Reaction_Temperature": [
            "443 K"
        ],
        "Active_Time": [],
        "Active_Temperature": [],
        "Metal_Source": [
            {
                "precursor_name": "Pr 2 O 3",
                "amount": "0.049 g, 0.15 mmol"
            }
        ],
        "Solvent": [
            {
                "precursor_name": "HCl",
                "amount": "4.0 ml"
            },
            {
                "precursor_name": "aqueous solution",
                "amount": "10 ml"
            }
        ],
        "Organic_Linker": [
            {
                "precursor_name": "suberic acid",
                "amount": "0.052 g, 0.30 mmol"
            }
        ],
        "Modulator": [
            {
                "precursor_name": "NaOH ",
                "amount": "1.0 M"
            }
        ],
        "paragraph": "Pr 2 O 3 (0.049 g, 0.15 mmol) was dissolved in concentrated HCl (4.0 ml) and the solution heated nearly to dryness. An aqueous solution (10 ml) of suberic acid (0.052 g, 0.30 mmol) was then added. The mixture was then adjusted to pH 4.00 using NaOH (1.0 M) and the resulting mixture was transferred to a 23 ml Teflon-lined stainless steel autoclave, which was heated at 443 K for 72 h. Green crystals of (I) were grown after slow cooling."
    },
    {
        "mof_id": "KESNAZ",
        "txt": "sbKUcOviwS-15533174.2012.680113.txt",
        "pdf": "icbOx5wDER-15533174.2012.680113.pdf",
        "html": "G9YsszzV0k-15533174.2012.680113.html",
        "doi": "10.1080/15533174.2012.680113",
        "Compound_Name": [
            "[Cd(atda)(3-abpt)(H 2 O)]·2H 2 O"
        ],
        "Reaction_Time": [
            "7 days"
        ],
        "Reaction_Temperature": [
            "130 ? C"
        ],
        "Active_Time": [],
        "Active_Temperature": [],
        "Metal_Source": [
            {
                "precursor_name": "Cd(NO 3 ) 2 ·4H 2 O",
                "amount": "0.5 mmol, 154.25 mg"
            }
        ],
        "Solvent": [
            {
                "precursor_name": "water",
                "amount": "14 mL"
            }
        ],
        "Organic_Linker": [
            {
                "precursor_name": "H 2 atda",
                "amount": "0.5 mmol, 132 mg"
            },
            {
                "precursor_name": "3-abpt",
                "amount": "0.5 mmol, 119 mg"
            }
        ],
        "Modulator": [
            {
                "precursor_name": "NaOH",
                "amount": "1 mmol, 40 mg"
            }
        ],
        "paragraph": "Synthesis of [Cd(atda)(3-abpt)(H 2 O)]·2H 2 O(1) Complex 1 was hydrothermally synthesized by the reactions of Cd(NO 3 ) 2 ·4H 2 O (0.5 mmol, 154.25 mg), H 2 atda (0.5 mmol, 132 mg), NaOH (1 mmol, 40 mg), 3-abpt (0.5 mmol, 119 mg), and deionized water (14 mL) in a sealed Teflon-lined stainless steel vessel (25 mL) at 130 ◦ C for 7 days. After being slowly cooled to room temperature, crystals of 1 (colorless, prism-like) were collected by filtration. Yield: 48% based on Cd. IR data (KBr, cm −1 ): 3553(m), 3527(m), 3380(m), 1630(s), 1594(vs), 1575(vs), 1482(w), 1411(s), 1382(s),1237(s), 1113(m),1035(w), 900(m), 773(m), 693(s)."
    },
    {
        "mof_id": "LIFZIM",
        "txt": "xDYkCNiUQL-j.mcat.2017.09.027.txt",
        "pdf": "yJsCEcYkXH-j.mcat.2017.09.027.pdf",
        "html": "fOCHPL7Iox-j.mcat.2017.09.027.html",
        "doi": "10.1016/j.mcat.2017.09.027",
        "Compound_Name": [
            "Cu II (OAc)/SBA*-L1-4"
        ],
        "Reaction_Time": [
            "1 h"
        ],
        "Reaction_Temperature": [],
        "Active_Time": [],
        "Active_Temperature": [],
        "Metal_Source": [
            {
                "precursor_name": "Cu(OAc) 2 ",
                "amount": "∼1.2 eq"
            }
        ],
        "Solvent": [
            {
                "precursor_name": "methanol",
                "amount": "50 mL"
            }
        ],
        "Organic_Linker": [
            {
                "precursor_name": "SBA*-L1-4 ",
                "amount": "0.205 g"
            }
        ],
        "Modulator": [],
        "paragraph": "2.2.3.\nSynthesis of Cu II (OAc)/SBA*-L1-4 (General procedure of metal incorporation) After 0.205 g of SBA*-L1-4 was suspended into a methanol solution of Cu(OAc) 2 (∼1.2 eq.\nfor the ligand, 50 mL) under Ar atmosphere, the mixture was stirred for 1 h.\nThe silica powder was recovered by filtration and then washed with methanol.\nSubsequently, it was dried under reduced pressure at room temperature for 24 h to give Cu II (OAc)/SBA*-L1-4 (0.210 g).\nThe different metal sources and solvents applied for the incorporation of the metal into the ligand immobilized silicas SBA*-Ln-x are summarized in Tables 1 and 2."
    },
    {
        "mof_id": "LOCTEE",
        "txt": "LsDkYTPf6r-ic4027392.txt",
        "pdf": "3KUGPOVBwZ-ic4027392.pdf",
        "html": "aHV0TGjXFo-ic4027392.html",
        "doi": "10.1021/ic4027392",
        "Compound_Name": [
            "Pb 3 L1(ClO 4 ) 6 "
        ],
        "Reaction_Time": [
            "1 h"
        ],
        "Reaction_Temperature": [
            "70 °C"
        ],
        "Active_Time": [],
        "Active_Temperature": [],
        "Metal_Source": [
            {
                "precursor_name": "Pb(ClO 4 ) 2 ·3H 2 O ",
                "amount": "78.4 mg, 0.193 mmol"
            }
        ],
        "Solvent": [
            {
                "precursor_name": "CH 3 CN",
                "amount": "5.00 mL"
            },
            {
                "precursor_name": "diethyl ether",
                "amount": "20.0 mL"
            }
        ],
        "Organic_Linker": [
            {
                "precursor_name": "L1",
                "amount": "34.4 mg, 0.0490 mmol"
            }
        ],
        "Modulator": [],
        "paragraph": "Synthesis of Pb 3 L1(ClO 4 ) 6 . A solution of Pb(ClO 4 ) 2 ·3H 2 O (78.4 mg, 0.193 mmol) in CH 3 CN (5.00 mL) was added to L1 (34.4 mg, 0.0490 mmol) and stirred at 70 °C for 1 h, resulting in the dissolution of L1 and the formation of a bright yellow solution. The addition of diethyl ether (20.0 mL) resulted in the precipitation of a yellow solid, which was filtered and washed with diethyl ether before being dried in vacuo (39.6 mmol, 42%): 1 H NMR (500 MHz, CD 3 CN) δ/ppm: 8.74 (2H, s, H15), 8.66 (2H, s, H7), 8.36 (1H, t, J = 7.8 Hz, H4), 8.20 (2H, t, J = 7.8 Hz, H18), 8.04 (2H, d, J = 7.8 Hz, H3/5), 7.95 (2H, d, J = 7.5 Hz, H17), 7.68 (2H, d, J = 7.9 Hz, H19), 6.65 (2H, s, H10), 5.95 (2H, s, br, H22), 5.30 (4H, s, H21), 3.77 (6H, s, H14), 3.76 (6H, s, H8), 2.74 (6H, s, H13). 13 C NMR (500 MHz, CD 3 CN) δ/ppm: 167.5 (C12), 162.2 (C20), 161.7 (C9), 161.2 (C11), 152.3 (C2/6), 150.3 (C16), 144.1 (C15), 143.4 (C7), 142.9 (C4), 142.0 (C18), 129.9 (C3/5), 128.1 (C17), 125.2 (C19), 87.4 (C10), 65.6 (C21), 35.9 (C14), 35.7 (C8), 26.6 (C13). ESMS m/z Found: 1820.0083. Calc. for C 35 H 39 N 15 O 2 Pb 3 (ClO 4 ) 5 + : 1820.0091. Selected IR ν/cm −1 : 3403 (w, br, OH str), 3080 (w, CH str), 2978 (w, CH str), 1585 (m), 1537 (s, CN str), 1484 (m), 1451 (m), 1432 (m), 1403 (m), 1386 (m), 1366 (w), 1292 (m), 1260 (m), 1158 (m), 1081 (s, ClO 4 − ), 1019 (s, br). Crystals suitable for X-ray diffraction were grown by the slow diffusion of diethyl ether into CH 3 CN or CH 3 NO 2 solutions of Pb(ClO 4 ) 2 ·3H 2 O and L1 in a 4:1 ratio. These crystals gave the structures [Pb 3 L1(ClO 4 ) 4 (H 2 O) 2 ](ClO 4 ) 2 ·CH 3 CN (1)and{[Pb 3 L1(ClO 4 ) 4 (H 2 O)](ClO 4 ) 2 } ∞ · CH 3 NO 2 (2), respectively."
    },
    {
        "mof_id": "LOQLIN",
        "txt": "RmvZQtDRay-ic801624v.txt",
        "pdf": "ub5D5fSToA-ic801624v.pdf",
        "html": "ckQdDyWJL3-ic801624v.html",
        "doi": "10.1021/ic801624v",
        "Compound_Name": [
            "MIL-68 (Ga)",
            "Ga(OH)(O 2 C-C 6 H 4 -CO 2 ) · 0.9DMF · zH 2 O"
        ],
        "Reaction_Time": [
            "10 h"
        ],
        "Reaction_Temperature": [
            "100 °C "
        ],
        "Active_Time": [],
        "Active_Temperature": [],
        "Metal_Source": [
            {
                "precursor_name": "gallium nitrate ",
                "amount": "0.8 mmol, 207.4 mg"
            }
        ],
        "Solvent": [
            {
                "precursor_name": "DMF",
                "amount": "70 mmol, 5 mL"
            }
        ],
        "Organic_Linker": [
            {
                "precursor_name": "terephthalic acid",
                "amount": "0.6 mmol, 100 mg"
            }
        ],
        "Modulator": [],
        "paragraph": "MIL-68 (Ga). The gallium-based MIL-68 compound was synthesized from a mixture of gallium nitrate (0.8 mmol, 207.4 mg), terephthalic acid (0.6 mmol, 100 mg), and DMF (70 mmol, 5 mL). The reactants were placed in a Teflon-lined Parr autoclave and heated for 10 h at 100 °C in an oven. This resulted in the formation of a white powdered phase, which was filtered off and washed with DMF. The yield was 52% based on gallium. This corresponds to the following chemical formula for MIL-68 (Ga): Ga(OH)(O 2 C-C 6 H 4 -CO 2 ) · 0.9DMF · zH 2 O. Scanning electron microscopy shows that the MIL-68 (Ga) phase is composed of small needlelike crystallites of ≈2 µm length (Figure 1). In water, the gallium analog of MIL-53 34 was formed, and details of the structural features will be discussed elsewhere."
    },
    {
        "mof_id": "LOVHUB",
        "txt": "EN1xq44hl2-j.saa.2014.12.058.txt",
        "pdf": "0plBcPQtEJ-j.saa.2014.12.058.pdf",
        "html": "Z6mPN6ABMw-j.saa.2014.12.058.html",
        "doi": "10.1016/j.saa.2014.12.058",
        "Compound_Name": [
            "[Cd(bmb)(hmph)] n"
        ],
        "Reaction_Time": [
            "3 days"
        ],
        "Reaction_Temperature": [
            "140 °C"
        ],
        "Active_Time": [],
        "Active_Temperature": [],
        "Metal_Source": [
            {
                "precursor_name": "CdCl 2",
                "amount": "0.1 mmol, 22.8 mg"
            }
        ],
        "Solvent": [
            {
                "precursor_name": "water",
                "amount": "10 mL"
            }
        ],
        "Organic_Linker": [
            {
                "precursor_name": "bmb",
                "amount": "0.1 mmol, 36.6 mg"
            },
            {
                "precursor_name": "H 2 hmph",
                "amount": "0.1 mmol, 18.0 mg"
            }
        ],
        "Modulator": [],
        "paragraph": "[Cd(bmb)(hmph)] n (1) A mixture of CdCl 2 (0.1 mmol, 22.8 mg), bmb (0.1 mmol, 36.6 mg), H 2 hmph (0.1 mmol, 18.0 mg) and 10 mL water was heated at 140 °C for 3 days in a 25 mL Teflon-lined vessel container. After, the mixture was cooled to room temperature at a rate of 5 °C/h. The colorless crystals suitable for single-crystal X-ray diffraction were obtained by filtration and washed with distilled water in 63% yield (based on CdCl 2 ). IR (KBr, cm 1 ): 3069(w), 2927(m), 1565(s), 1512(s), 1481(m), 1472(s),1460(m), 1393(s), 1292(w), 1151(w), 859(w), 744(s), 685(w)."
    },
    {
        "mof_id": "LOXZUV01",
        "txt": "Zi0WwIO8ln-s2056989015005411.txt",
        "pdf": "M5EwlWvYdI-s2056989015005411.pdf",
        "html": "3LXctQ9pMr-s2056989015005411.html",
        "doi": "10.1107/S2056989015005411",
        "Compound_Name": [],
        "Reaction_Time": [
            "3 d"
        ],
        "Reaction_Temperature": [
            "413 K "
        ],
        "Active_Time": [],
        "Active_Temperature": [],
        "Metal_Source": [
            {
                "precursor_name": "Cd(NO 3 ) 2 ·4H 2 O",
                "amount": "62 mg, 0.25 mmol"
            }
        ],
        "Solvent": [
            {
                "precursor_name": "H 2 O",
                "amount": "10  mL"
            }
        ],
        "Organic_Linker": [
            {
                "precursor_name": "m-phenylenediacrylic acid (H 2 mpda",
                "amount": "44 mg, 0.2 mmol"
            }
        ],
        "Modulator": [],
        "paragraph": "A mixture of Cd(NO 3 ) 2 ·4H 2 O (62 mg, 0.25 mmol), m-phenylenediacrylic acid (H 2 mpda, 44 mg, 0.2 mmol) and H 2 O (10  mL) was sealed in a 25 mL stainless steel reactor with a Teflon liner, heated to 413 K for 3 d and then cooled to room  temperature. The crystals were washed with methanol to give the title complex in about 35% yield (based on the H 2 mpda  ligand)."
    },
    {
        "mof_id": "LUCLIH",
        "txt": "Vqh9eAJMnn-j.molstruc.2019.127369.txt",
        "pdf": "egB1c1jDRd-j.molstruc.2019.127369.pdf",
        "html": "7GHONr7uT5-j.molstruc.2019.127369.html",
        "doi": "10.1016/j.molstruc.2019.127369",
        "Compound_Name": [
            "[(C 6 H 5 ) 2 P(O)OSn(C 6 H 5 ) 3 ] n "
        ],
        "Reaction_Time": [
            "2 days"
        ],
        "Reaction_Temperature": [
            "room temperature"
        ],
        "Active_Time": [],
        "Active_Temperature": [],
        "Metal_Source": [
            {
                "precursor_name": "triphenyl tin chloride",
                "amount": "0.038 g, 0.01 mmol"
            }
        ],
        "Solvent": [
            {
                "precursor_name": "chloroform",
                "amount": "10 ml"
            },
            {
                "precursor_name": "chloroform ",
                "amount": "10 ml"
            }
        ],
        "Organic_Linker": [
            {
                "precursor_name": "L",
                "amount": "0.022 g, 0.01 mmol"
            }
        ],
        "Modulator": [],
        "paragraph": "[(C 6 H 5 ) 2 P(O)OSn(C 6 H 5 ) 3 ] n  (C1)  A solution of triphenyl tin chloride (0.038 g, 0.01 mmol) in 10 ml chloroform was added to  the 10 ml solution of L (0.022 g, 0.01 mmol) in chloroform. The resulting mixture was stirred  at room temperature for 2 days. Single crystals of C1 were obtained by slow evaporation of  the solvents. Yield: 86%; m.p. 225-227°C, Selected IR data (KBr, cm -1 ): 3058 m,1652 m  (υC=C), 1427 m (υP-C  ,) 1128 s (υP=O), Selected Raman data: 3357, 1593, 1342, 1290, 123,  1 H NMR (CDCl 3 , ppm): δ= 7.45 (m, 12H, 2Ph+Ph 3 Sn), 7.70 (m, 6H, O-Ph 3 Sn), 7.80 (m, 4H,  2Ph).  31 P NMR (CDCl 3 , ppm): δ=24.4, 33.4"
    },
    {
        "mof_id": "LUFVAM",
        "txt": "xay4LVofjN-acs.inorgchem.9b03709.txt",
        "pdf": "lnoQTIkWOZ-acs.inorgchem.9b03709.pdf",
        "html": "nembUmx7Dm-acs.inorgchem.9b03709.html",
        "doi": "10.1021/acs.inorgchem.9b03709",
        "Compound_Name": [
            "{[Zn 4 (? 3 -OH) 2 (BTC) 2 (BBI4PY) 2 ]·10H 2 O} n"
        ],
        "Reaction_Time": [
            "48 h"
        ],
        "Reaction_Temperature": [
            "120 °C"
        ],
        "Active_Time": [],
        "Active_Temperature": [],
        "Metal_Source": [
            {
                "precursor_name": "Zn(OAc) 2 ·2H 2 O",
                "amount": "7 mg, 0.04 mmol"
            }
        ],
        "Solvent": [
            {
                "precursor_name": "DMF/H 2 O",
                "amount": "3 mL"
            }
        ],
        "Organic_Linker": [
            {
                "precursor_name": "BBI4PY",
                "amount": "6.24 mg, 0.025 mmol"
            },
            {
                "precursor_name": "H 3 BTC ",
                "amount": "4.2 mg, 0.02 mmol"
            }
        ],
        "Modulator": [],
        "paragraph": "Synthesis of {[Zn 4 (μ 3 -OH) 2 (BTC) 2 (BBI4PY) 2 ]·10H 2 O} n (ZnMOF). A mixture of Zn(OAc) 2 ·2H 2 O (7 mg, 0.04 mmol), BBI4PY (6.24 mg, 0.025 mmol), and H 3 BTC (4.2 mg, 0.02 mmol) in 3 mL of DMF/H 2 O (1/2) was placed in a 5 mL Teflon-lined stainless-steel reactor and heated at 120 °C for 48 h and then cooled to 25 °Cata rate of 3 °C/h to afford yellow rod-shaped crystals. These were collected via filtration, washed with a DMF/H 2 O (1/1) mixture, and air-dried. Yield: 60% (15 mg). Selected FTIR peaks (KBr, cm −1 ): 3422 (br), 1653 (s), 1618 (s), 1482 (m), 1443 (m), 1355 (s), 1094 (m), 1001 (m).λ max = 372 nm"
    },
    {
        "mof_id": "MAFJUC",
        "txt": "ki6jO1pXrJ-s10904-020-01670-y.txt",
        "pdf": "TPsga6nbRS-s10904-020-01670-y.pdf",
        "html": "kBVCw8cRFg-s10904-020-01670-y.html",
        "doi": "10.1007/s10904-020-01670-y",
        "Compound_Name": [
            "[Ba(H 2 O)(µ-H 2 O)(µ-Cl)(µ-2,3-pyHdc)] n"
        ],
        "Reaction_Time": [
            "4 h"
        ],
        "Reaction_Temperature": [],
        "Active_Time": [],
        "Active_Temperature": [],
        "Metal_Source": [
            {
                "precursor_name": "BaCl 2 ·2H 2 O",
                "amount": "1.954 g, 8 mmol"
            }
        ],
        "Solvent": [
            {
                "precursor_name": "water",
                "amount": "15 mL"
            }
        ],
        "Organic_Linker": [
            {
                "precursor_name": "pyridine-2,3-dicarboxylic acid",
                "amount": "1.336 g, 8 mmol"
            }
        ],
        "Modulator": [],
        "paragraph": "Preparation of [Ba(H 2 O)(µ-H 2 O)(µ-Cl)(µ-2,3-pyHdc)] n (1):  a pyridine-2,3-dicarboxylic acid (1.336g, 8mmol) was dissolved in distilled water (15mL) and stirred for 2h at room  temperature. A  BaCl 2 ·2H 2 O (1.954g, 8mmol) was added to  the above solution. The pH value of the reaction mixture was  1.7 and the mixture was then refluxed for 4h (the resulting  pH value was 1.1). The obtained precipitate of 1 was filtered off (2.45g, yield 82%). IR (KBr pellet) (  𝜐     cm −1 ): 3580- 2990 (b),  1639 (s), 1599 (s), 1575 (s), 1545 (m), 1366 (s), 1305(s),  1265 (m), 1229 (m), 1166 (s), 1127 (s), 1053 (s), 837 (m),  776 (s), 751 (m), 585(m), 413 (m), 493 (w), 451 (w), 423  The crystallographic  data for [Ba(H 2 O)(µ-H 2 O)(µ-Cl) (µ-2,3-pyHdc)] n  (1) Compound 1 Formula C 7 H 8 BaClNO 6 M r 374.93 Crystal system,  space group triclinic, P-1 (No. 2) a (Å) 6.8328(2) b (Å) 6.8735(2) c (Å) 11.9982(4) α(°) 104.077(2) β(°) 97.200(2) γ (°) 102.238(2) V (Å 3 ) 524.77(3) Z 2 D calc  (g  cm –3 ) 2.373 μ   (mm –1 ) 4.051 R [I ≥ 2σ(I)] 0.0204 wR [all data] 0.0528   \nJournal of Inorganic and Organometallic Polymers and Materials  1 3 (w). The mother liquor was kept at 4°C for a month, until  the colorless crystals of 1, suitable for single-crystal X-ray  diffraction measurements, were obtained. The precipitate  and the crystals obtained are the same compound 1, as confirmed by IR spectroscopy."
    },
    {
        "mof_id": "MAPLEW",
        "txt": "ZlTt639aU9-s10904-011-9556-9.txt",
        "pdf": "moUXQ1BYFw-s10904-011-9556-9.pdf",
        "html": "rgP2PHEomA-s10904-011-9556-9.html",
        "doi": "10.1007/s10904-011-9556-9",
        "Compound_Name": [
            "{[Pb(CIPT)(1,4-BDC)]?2H 2 O} n "
        ],
        "Reaction_Time": [
            "72 h"
        ],
        "Reaction_Temperature": [
            "170 °C"
        ],
        "Active_Time": [],
        "Active_Temperature": [],
        "Metal_Source": [
            {
                "precursor_name": "Pb(Ac) 2 ?3H 2 O",
                "amount": "0.114 g, 0.3 mmol"
            }
        ],
        "Solvent": [
            {
                "precursor_name": "H 2 O ",
                "amount": "18 mL"
            }
        ],
        "Organic_Linker": [
            {
                "precursor_name": "CIPT",
                "amount": "0.99 g, 0.3 mmol"
            },
            {
                "precursor_name": "1,4-BDC ",
                "amount": "0.100 g, 0.6 mmol"
            }
        ],
        "Modulator": [
            {
                "precursor_name": "NaOH",
                "amount": ""
            }
        ],
