Repository: BHT321/MOFs_Synthesis_Condition_Extraction

# Synthesis Condition Extraction Using Few-shot LLM
This code is used to extract synthesis condition from MOFs paragraphs.

### Metrics of Results
1. Run the code in `example.ipynb`. It will generate an `example_output.json` file, containing the extraction result of each paragraph in `example_input.json`
2. Run the code in `statistics/example.ipynb`. It will read `example_output.json` and calculate the scores of extraction.

**Time**: it will take 1 to 3 minutes to run extraction   
**Result**: the result is calculated in `statistics/example.ipynb`. The F1 score will be about 0.91 to 0.93.

File: Code/Synthesis_Condition_Extraction/example_output.json (part 3 of 8)
[
    "paragraph": "2.1.2 Synthesis of [Ni 1.5 (4,4’-bipy) 1.5 (H 3 L)(H 2 O) 3 ]·[H 2 O] 7 2,4,6-trimethylbenzene-1,3,5-triyl  tris(methylene)triphosphonic  acid  (H 6 L, 0.2011  g,  0.5  mmol),  NiSO 4 ·6H 2 O  (0.1971  g,  0.75  mmol),  4,4’-bipy  (0.1171  g,  0.75  mmol)  (H 6 L:Ni:4,4’bipy  =  1:1.5:1.5)  and  10  mL  water  were  placed  in  a  Teflon-lined  autoclave  and  stirred  for  30  minutes.  Experiments  in  the  temperature  range  120-160  ° C  showed  that  the  pH  values  before  and  after  the  reaction  were  approximately  4  and  3,  respectively.  The  optimum  conditions  for  maximizing  the  yield of crystals with well-defined shape/size were as follows. The reaction mixture  was heated at 140  °C for 4 days and cooled to room temperature over a period of 24  hours at a  rate  of about 4  °C h -1 .  After washing with  deionized water, blue crystals  with well-defined shape (see Supporting Information, Figure S3) were isolated in high  yield (about 81% based on Ni). The material readily loses water located in the porous  structure as shown by thermogravimetric and water desorption measurements and this  influences  the  chemical  analysis  vide  infra.  IR(KBr,  cm -1 ):  3417(s,  br),  2923(m),  2390(w),  1609(s), 1537(w), 1492(w), 1417(m), 1287(w), 1259(w), 1221(m), 1173(s), 1141(s),",
    "result": [
      {
        "Compound_Name": [
          "[Ni 1.5 (4,4’-bipy) 1.5 (H 3 L)(H 2 O) 3 ]·[H 2 O] 7"
        ],
        "Metal_Source": [
          {
            "precursor_name": "NiSO 4 ·6H 2 O",
            "amount": "0.1971 g, 0.75 mmol"
          }
        ],
        "Organic_Linker": [
          {
            "precursor_name": "2,4,6-trimethylbenzene-1,3,5-triyl tris(methylene)triphosphonic acid",
            "amount": "0.2011 g, 0.5 mmol"
          },
          {
            "precursor_name": "4,4’-bipy",
            "amount": "0.1171 g, 0.75 mmol"
          }
        ],
        "Solvent": [
          {
            "precursor_name": "water",
            "amount": "10 mL"
          }
        ],
        "Modulator": [],
        "Reaction_Time": [
          "4 days"
        ],
        "Reaction_Temperature": [
          "140 °C"
        ]
      }
    ]
  },
  {
    "mof_id": "GEYLEE",
    "txt": "hJpEXM7dW2-c8cc01837e.txt",
    "pdf": "lRwKVqwJBF-c8cc01837e.pdf",
    "html": "3ynijtjajm-c8cc01837e.html",
    "doi": "10.1039/C8CC01837E",
    "Compound_Name": [
      "SEC-1"
    ],
    "Reaction_Time": [],
    "Reaction_Temperature": [
      "80 °C"
    ],
    "Active_Time": [],
    "Active_Temperature": [],
    "Metal_Source": [
      {
        "precursor_name": "zinc(II) acetate",
        "amount": ""
      }
    ],
    "Solvent": [
      {
        "precursor_name": "MeOH/H 2 O solution",
        "amount": ""
      }
    ],
    "Organic_Linker": [
      {
        "precursor_name": "5-(Smethylthio)mercaptoisophthalic  acid",
        "amount": ""
      }
    ],
    "Modulator": [],
    "paragraph": "We  selected  5-mercaptoisophthalic  acid  1 11   as  the  building  block  in  which  a  methylthio  group  was  introduced  as  the  protecting  group  by  the  treatment  of  1   with  Smethylmethanethiosulfonate  (see  the  supporting  information).  Disulfide  functionalised  PCP  SEC-1   (sulfurembedded  crystal)  was  synthesized  from  5-(Smethylthio)mercaptoisophthalic  acid  2   by  heating  a  MeOH/H 2 O solution at 80 °C using zinc(II) acetate as the metal  source. ",
    "result": [
      {
        "Compound_Name": [
          "SEC-1"
        ],
        "Metal_Source": [
          {
            "precursor_name": "zinc(II) acetate",
            "amount": ""
          }
        ],
        "Organic_Linker": [
          {
            "precursor_name": "5-(S-methylthio)mercaptoisophthalic acid",
            "amount": ""
          }
        ],
        "Solvent": [
          {
            "precursor_name": "MeOH/H2O solution",
            "amount": ""
          }
        ],
        "Modulator": [],
        "Reaction_Time": [],
        "Reaction_Temperature": [
          "80 °C"
        ]
      }
    ]
  },
  {
    "mof_id": "GOXYAV",
    "txt": "0vtZaLhCKK-j.molstruc.2014.11.050.txt",
    "pdf": "PZncbuVyDT-j.molstruc.2014.11.050.pdf",
    "html": "9DD9wc4NXT-j.molstruc.2014.11.050.html",
    "doi": "10.1016/j.molstruc.2014.11.050",
    "Compound_Name": [],
    "Reaction_Time": [
      "two days"
    ],
    "Reaction_Temperature": [
      "150 °C"
    ],
    "Active_Time": [],
    "Active_Temperature": [],
    "Metal_Source": [
      {
        "precursor_name": "ZnSO 4 ·7H 2 O",
        "amount": "0.5 mmol"
      }
    ],
    "Solvent": [
      {
        "precursor_name": "H 2 O",
        "amount": "8 mL"
      }
    ],
    "Organic_Linker": [
      {
        "precursor_name": "HATRZ ",
        "amount": "1 mmol"
      }
    ],
    "Modulator": [],
    "paragraph": "0.5 mmol ZnSO 4 ·7H 2 O and 1 mmol HATRZ were placed in a 20 mL of Teflon-lined  stainless steel vessel with 8 mL of H 2 O. The mixture was heated to 150 °C in two  hours and kept to this temperature for two days. The reaction system was cooled  slowly to room temperature in another two days. Colorless plate crystals of 1 were  collected, washed thoroughly with H 2 O, and dried in air at room temperature (yield:  30 mg, 27% based on ZnSO 4 ·7H 2 O). IR (cm –1 ): 3393w, 3066w, 1923w, 1670vw, 1597vs, 1529s, 1502s, 1387vs, 1305m,  1284w, 1260vs, 1158s, 1140w, 1110m, 1009m, 965w, 910vw, 884s, 870m, 847m,  797m, 777s, 709vw, 695w, 665m, 625w, 558vw, 546vw, 531vw, 507vw.",
    "result": [
      {
        "Compound_Name": [
          "1"
        ],
        "Metal_Source": [
          {
            "precursor_name": "ZnSO 4 ·7H 2 O",
            "amount": "0.5 mmol"
          }
        ],
        "Organic_Linker": [
          {
            "precursor_name": "HATRZ",
            "amount": "1 mmol"
          }
        ],
        "Solvent": [
          {
            "precursor_name": "H 2 O",
            "amount": "8 mL"
          }
        ],
        "Modulator": [],
        "Reaction_Time": [
          "two days"
        ],
        "Reaction_Temperature": [
          "150 °C"
        ]
      }
    ]
  },
  {
    "mof_id": "GOYLAH",
    "txt": "8u3p9ZX2dG-a900562e.txt",
    "pdf": "vUFcn0NmlI-a900562e.pdf",
    "html": "Qysm6YFWdJ-a900562e.html",
    "doi": "10.1039/a900562e",
    "Compound_Name": [
      "Co(4,4º-bpy) 2 (CF 3 CO 2 ) 2"
    ],
    "Reaction_Time": [
      "a few hours"
    ],
    "Reaction_Temperature": [],
    "Active_Time": [],
    "Active_Temperature": [],
    "Metal_Source": [
      {
        "precursor_name": "Co(CF 3 CO 2 ) 2",
        "amount": "200 mg, 0.70 mmol"
      }
    ],
    "Solvent": [
      {
        "precursor_name": "methanol",
        "amount": "10 ml"
      },
      {
        "precursor_name": "methanol",
        "amount": ""
      }
    ],
    "Organic_Linker": [
      {
        "precursor_name": "4,4'-bpy",
        "amount": "218 mg, 1.40 mmol"
      }
    ],
    "Modulator": [],
    "paragraph": "Synthesis of [ Co(4,4º-bpy) 2 (CF 3 CO 2 ) 2 ](1) Co(CF 3 CO 2 ) 2 (200 mg, 0.70 mmol), obtained from the stoi-chiometric reaction of CoCl 2 with Ag(O 2 CCF 3 ), was dissolved in 10 ml of methanol. With stirring, a methanol solution of 4,4@-bpy (218 mg, 1.40 mmol) was added into the Ñask slowly.\nAfter a few hours, the solution was concentrated to 5 ml in vacuo. Orange-red crystals formed after slow di†usion of diethyl ether vapor into the solution for a week. The yield was 81% based on the Co(CF 3 CO 2 ) 2.",
    "result": [
      {
        "Compound_Name": [
          "Co(4,4º-bpy) 2 (CF 3 CO 2 ) 2"
        ],
        "Metal_Source": [
          {
            "precursor_name": "Co(CF 3 CO 2 ) 2",
            "amount": "200 mg, 0.70 mmol"
          }
        ],
        "Organic_Linker": [
          {
            "precursor_name": "4,4º-bpy",
            "amount": "218 mg, 1.40 mmol"
          }
        ],
        "Solvent": [
          {
            "precursor_name": "methanol",
            "amount": "10 ml"
          },
          {
            "precursor_name": "methanol",
            "amount": ""
          }
        ],
        "Modulator": [],
        "Reaction_Time": [
          "a few hours"
        ],
        "Reaction_Temperature": []
      }
    ]
  },
  {
    "mof_id": "GOYLEL",
    "txt": "8u3p9ZX2dG-a900562e.txt",
    "pdf": "vUFcn0NmlI-a900562e.pdf",
    "html": "Qysm6YFWdJ-a900562e.html",
    "doi": "10.1039/a900562e",
    "Compound_Name": [
      "Co(4,4′-bpy)(CH 3 CO 2 ) 2 (H 2 O) 2"
    ],
    "Reaction_Time": [
      "a few hours"
    ],
    "Reaction_Temperature": [],
    "Active_Time": [
      "a week"
    ],
    "Active_Temperature": [],
    "Metal_Source": [
      {
        "precursor_name": "Co(CH 3 CO 2 ) 2 · 4H 2 O",
        "amount": "200 mg, 0.70 mmol"
      }
    ],
    "Solvent": [
      {
        "precursor_name": "methanol",
        "amount": ""
      },
      {
        "precursor_name": "methanol",
        "amount": ""
      }
    ],
    "Organic_Linker": [
      {
        "precursor_name": "4,4′-bpy",
        "amount": "109 mg, 0.7 mmol"
      }
    ],
    "Modulator": [],
    "paragraph": "Synthesis of (2)[ Co(4,4º-bpy)(CH 3 CO 2 ) 2 (H 2 O) 2 ] A methanol solution of 4,4@-bpy (109 mg, 0.7 mmol) was slowly added to a methanol solution of Co(CH 3 CO 2 ) 2 É 4H 2 O (200 mg, 0.70 mmol) with stirring. A light orange precipitation formed immediately. After a few hours, the solution was Ðltered. The clear Ðltrate was kept under diethyl ether vapor for a week. Light-orange crystals were obtained. The yield of compound 2 varied from 20%È60%, depending on the concentration of the solution and the rate of crystallization. No satisfactory CHN analysis results could be obtained despite repeated attempts. The poor agreement between the observed and calculated CHN values is likely caused by the presence of water molecules in the crystal lattice of 2.",
    "result": [
      {
        "Compound_Name": [
          "Co(4,4º-bpy)(CH 3 CO 2 ) 2 (H 2 O) 2"
        ],
        "Metal_Source": [
          {
            "precursor_name": "Co(CH 3 CO 2 ) 2 · 4H 2 O",
            "amount": "200 mg, 0.70 mmol"
          }
        ],
        "Organic_Linker": [
          {
            "precursor_name": "4,4'-bpy",
            "amount": "109 mg, 0.7 mmol"
          }
        ],
        "Solvent": [
          {
            "precursor_name": "methanol",
            "amount": ""
          },
          {
            "precursor_name": "methanol",
            "amount": ""
          }
        ],
        "Modulator": [],
        "Reaction_Time": [
          "a few hours"
        ],
        "Reaction_Temperature": []
      }
    ]
  },
  {
    "mof_id": "GUFSOS",
    "txt": "e2qrtjDgC5-open.201800170.txt",
    "pdf": "mnMok6VK0K-open.201800170.pdf",
    "html": "gK6uzDFTlT-open.201800170.html",
    "doi": "10.1002/open.201800170",
    "Compound_Name": [],
    "Reaction_Time": [
      "48 h"
    ],
    "Reaction_Temperature": [
      "70°C"
    ],
    "Active_Time": [],
    "Active_Temperature": [],
    "Metal_Source": [
      {
        "precursor_name": "samarium(III) nitrate hexahydrate ",
        "amount": "22.2 mg, 0.050 mmol"
      }
    ],
    "Solvent": [
      {
        "precursor_name": "DMF",
        "amount": "2 mL"
      },
      {
        "precursor_name": "water ",
        "amount": "0.5 mL"
      }
    ],
    "Organic_Linker": [
      {
        "precursor_name": "H 2 L",
        "amount": "10.1 mg, 0.025 mmol"
      }
    ],
    "Modulator": [],
    "paragraph": "Compound 3:Asolution of H 2 L(10.1 mg, 0.025 mmol) and samarium(III) nitrate hexahydrate (22.2 mg, 0.050 mmol) in DMF (2 mL) and water (0.5 mL) was prepared and then transferred to a8mL glass vessel, which was sealed and heated at 70°Cfor 48 h(solvothermal reactor). Cooling of the solution to room temperature afforded colorless crystals of 3.FTIR (KBr): n ˜ = 3853 (w), 3347 (mb), 1670 (m), 1623 (s), 1550 (s), 1407 (s), 1385 (s), 1160 (w), 1079 (m), 1003 (w), 890 (w), 773 (m), 754 (m), 673 (m), 574 (w), 435 cm @1 (w);",
    "result": [
      {
        "Compound_Name": [
          "3"
        ],
        "Metal_Source": [
          {
            "precursor_name": "samarium(III) nitrate hexahydrate",
            "amount": "22.2 mg, 0.050 mmol"
          }
        ],
        "Organic_Linker": [
          {
            "precursor_name": "H 2 L",
            "amount": "10.1 mg, 0.025 mmol"
          }
        ],
        "Solvent": [
          {
            "precursor_name": "DMF",
            "amount": "2 mL"
          },
          {
            "precursor_name": "water",
            "amount": "0.5 mL"
          }
        ],
        "Modulator": [],
        "Reaction_Time": [
          "48 h"
        ],
        "Reaction_Temperature": [
          "70°C"
        ]
      }
    ]
  },
  {
    "mof_id": "HADPAE",
    "txt": "oFy8JaAEiZ-cm021307v.txt",
    "pdf": "44YPlFAaqT-cm021307v.pdf",
    "html": "ZNUDFf5WOL-cm021307v.html",
    "doi": "10.1021/cm021307v",
    "Compound_Name": [
      " [Fe(pyim) 2 (bpy)](ClO 4 ) 2 ‚2C 2 H 5 OH"
    ],
    "Reaction_Time": [],
    "Reaction_Temperature": [],
    "Active_Time": [
      "overnight "
    ],
    "Active_Temperature": [
      "room temperature"
    ],
    "Metal_Source": [
      {
        "precursor_name": "Fe(ClO 4 ) 2 ‚6H 2 O ",
        "amount": "36.3 mg (0.1 mmol)"
      }
    ],
    "Solvent": [
      {
        "precursor_name": "ethanol",
        "amount": "3 mL"
      },
      {
        "precursor_name": "ethanol",
        "amount": "2 mL"
      },
      {
        "precursor_name": "ethanol",
        "amount": "3 mL"
      }
    ],
    "Organic_Linker": [
      {
        "precursor_name": "bpy",
        "amount": "15.6 mg (0.1 mmol)"
      },
      {
        "precursor_name": "pyim",
        "amount": "29.0 mg (0. 2 mmol)"
      }
    ],
    "Modulator": [],
    "paragraph": "Synthesis of the Iron(II) Complex. A total of 36.3 mg (0.1 mmol)of Fe(ClO 4 ) 2 ‚6H 2 O wasdissolved in 3 mL of ethanol, and 15.6 mg (0.1 mmol) of bpy in 2 mL of ethanol was added to it. A light yellow solution was formed. The addition of 29.0 mg (0. 2 mmol) of pyim in 3 mL of ethanol turned the color of this solution to red orange. The solution was filtered and allowed to stand overnight at room temperature, to give red dark crystals of [Fe(pyim) 2 (bpy)](ClO 4 ) 2 ‚2C 2 H 5 OH, which were collected by filtration, washed with ethanol, and dried in a vacuum. Thecrystal used in the X-ray structure determination was selected from this sample.",
    "result": [
      {
        "Compound_Name": [
          "[Fe(pyim) 2 (bpy)](ClO 4 ) 2 •2C 2 H 5 OH"
        ],
        "Metal_Source": [
          {
            "precursor_name": "Fe(ClO 4 ) 2 •6H 2 O",
            "amount": "36.3 mg (0.1 mmol)"
          }
        ],
        "Organic_Linker": [
          {
            "precursor_name": "bpy",
            "amount": "15.6 mg (0.1 mmol)"
          },
          {
            "precursor_name": "pyim",
            "amount": "29.0 mg (0.2 mmol)"
          }
        ],
        "Solvent": [
          {
            "precursor_name": "ethanol",
            "amount": "3 mL"
          },
          {
            "precursor_name": "ethanol",
            "amount": "2 mL"
          },
          {
            "precursor_name": "ethanol",
            "amount": "3 mL"
          }
        ],
        "Modulator": [],
        "Reaction_Time": [],
        "Reaction_Temperature": []
      }
    ]
  },
  {
    "mof_id": "HAXNEB",
    "txt": "M7bJU3tGcs-s0108270112009936.txt",
    "pdf": "p3ulLf9RIr-s0108270112009936.pdf",
    "html": "e5SvbX9XlS-s0108270112009936.html",
    "doi": "10.1107/S0108270112009936",
    "Compound_Name": [],
    "Reaction_Time": [],
    "Reaction_Temperature": [],
    "Active_Time": [],
    "Active_Temperature": [],
    "Metal_Source": [
      {
        "precursor_name": "Cu(NO 3 ) 2 ?3H 2 O",
        "amount": "30 mg 0.12 mmol"
      }
    ],
    "Solvent": [
      {
        "precursor_name": "methanol",
        "amount": "20 ml"
      }
    ],
    "Organic_Linker": [
      {
        "precursor_name": "H 4 bcaz",
        "amount": "20 mg, 0.07 mmol"
      }
    ],
    "Modulator": [],
    "paragraph": "A mixture of Cu(NO 3 ) 2 3H 2 O (30 mg 0.12 mmol) and H 4 bcaz (20 mg, 0.07 mmol) was dissolved in methanol (20 ml) and the solution stirred until complete dissolution was achieved. The solution was then filtered, and the filtrate was capped and allowed to stand at room temperature. Black crystals of (I) were collected after about one week (yield 47%, based on H 4 bcaz).",
    "result": [
      {
        "Compound_Name": [],
        "Metal_Source": [
          {
            "precursor_name": "Cu(NO 3 ) 2 3H 2 O",
            "amount": "30 mg, 0.12 mmol"
          }
        ],
        "Organic_Linker": [
          {
            "precursor_name": "H 4 bcaz",
            "amount": "20 mg, 0.07 mmol"
          }
        ],
        "Solvent": [
          {
            "precursor_name": "methanol",
            "amount": "20 ml"
          }
        ],
        "Modulator": [],
        "Reaction_Time": [],
        "Reaction_Temperature": []
      }
    ]
  },
  {
    "mof_id": "HAZKAU01",
    "txt": "rF40ioj978-24701556.2019.1662040.txt",
    "pdf": "0NOqFCweEI-24701556.2019.1662040.pdf",
    "html": "7MLgg4WaMd-24701556.2019.1662040.html",
    "doi": "10.1080/24701556.2019.1662040",
    "Compound_Name": [],
    "Reaction_Time": [],
    "Reaction_Temperature": [
      "60 °C"
    ],
    "Active_Time": [],
    "Active_Temperature": [],
    "Metal_Source": [
      {
        "precursor_name": "Cu(NO 3 ) 2 .2.5H 2 O ",
        "amount": "1 mmol, 0.232 g"
      }
    ],
    "Solvent": [
      {
        "precursor_name": "water",
        "amount": ""
      }
    ],
    "Organic_Linker": [
      {
        "precursor_name": "2-pyridinecarboxylic acid",
        "amount": "1 mmol, 0.246 g"
      },
      {
        "precursor_name": "KSCN",
        "amount": "2 mmol, 0.18 g"
      }
    ],
    "Modulator": [],
    "paragraph": "Cu(NO 3 ) 2 .2.5H 2 O (1 mmol, 0.232 g), 2-pyridinecarboxylic acid (L) (1 mmol, 0.246 g) and KSCN (2 mmol, 0.18 g) were loaded into one arm of a branch tube and both of the arms were filled slowly with water. The chemical bearing arm was immersed in an oil bath kept at 60  C. Crystals were formed on the inside surface of the arm kept at ambient temperature. After 5 days, colorless crystals were deposited in the cooler arm. The crystals obtained were filtered off, washed with water and air dried. (0.124 g, 39.36% yield based on final product), product 1 (single crystal): m.p > 300  C. IR (selected bands for compound 1;incm 1 ): 3441(b), 3075(w), 1647(s), 1605(s), 1349(s), 776(s) cm 1 .",
    "result": [
      {
        "Compound_Name": [
          "product 1"
        ],
        "Metal_Source": [
          {
            "precursor_name": "Cu(NO 3 ) 2 .2.5H 2 O",
            "amount": "1 mmol, 0.232 g"
          }
        ],
        "Organic_Linker": [
          {
            "precursor_name": "2-pyridinecarboxylic acid (L)",
            "amount": "1 mmol, 0.246 g"
          }
        ],
        "Solvent": [
          {
            "precursor_name": "water",
            "amount": ""
          }
        ],
        "Modulator": [
          {
            "precursor_name": "KSCN",
            "amount": "2 mmol, 0.18 g"
          }
        ],
        "Reaction_Time": [
          "5 days"
        ],
        "Reaction_Temperature": [
          "60 C"
        ]
      }
    ]
  },
  {
    "mof_id": "HINWIL",
    "txt": "yW3NDdQvBo-zaac.200700047.txt",
    "pdf": "YbMxlCgGfP-zaac.200700047.pdf",
    "html": "2Siy3gwxX2-zaac.200700047.html",
    "doi": "10.1002/zaac.200700047",
    "Compound_Name": [
      "[Ag 3 (Dat) 2 ](NO 3 ) 3"
    ],
    "Reaction_Time": [],
    "Reaction_Temperature": [],
    "Active_Time": [],
    "Active_Temperature": [],
    "Metal_Source": [
      {
        "precursor_name": "silver(I) nitrate",
        "amount": "3 mmolar"
      }
    ],
    "Solvent": [
      {
        "precursor_name": "aqueous solution",
        "amount": ""
      },
      {
        "precursor_name": "ethanolic solution ",
        "amount": ""
      }
    ],
    "Organic_Linker": [
      {
        "precursor_name": "3,5-Dimethyl-4-amino-1,2,4-triazole (Dat)",
        "amount": "2 mmolar"
      }
    ],
    "Modulator": [],
    "paragraph": "[Ag 3 (Dat) 2 ](NO 3 ) 3 was obtained by carefully overlaying an aqueous solution of 3 mmolar silver(I) nitrate with an ethanolic solution of 2 mmolar 3,5-Dimethyl-4-amino-1,2,4-triazole (Dat). Colourless single crystals grew upon slow interdiffusion of the reactant solutions after additional slow diffusion of ether into the mixture.",
    "result": [
      {
        "Compound_Name": [
          "[Ag 3 (Dat) 2 ](NO 3 ) 3"
        ],
        "Metal_Source": [
          {
            "precursor_name": "silver(I) nitrate",
            "amount": "3 mmolar"
          }
        ],
        "Organic_Linker": [
          {
            "precursor_name": "3,5-Dimethyl-4-amino-1,2,4-triazole (Dat)",
            "amount": "2 mmolar"
          }
        ],
        "Solvent": [
          {
            "precursor_name": "aqueous solution",
            "amount": ""
          },
          {
            "precursor_name": "ethanolic solution",
            "amount": ""
          }
        ],
        "Modulator": [],
        "Reaction_Time": [],
        "Reaction_Temperature": []
      }
    ]
  },
  {
    "mof_id": "HOVPUF",
    "txt": "y5jGpwXFYj-j.poly.2015.01.039.txt",
    "pdf": "ImsNdMdTmv-j.poly.2015.01.039.pdf",
    "html": "9coX89b6Uk-j.poly.2015.01.039.html",
    "doi": "10.1016/j.poly.2015.01.039",
    "Compound_Name": [
      "{[Co(HL) 2 (H 2 O) 2 ]Cl 2 } n"
    ],
    "Reaction_Time": [],
    "Reaction_Temperature": [],
    "Active_Time": [],
    "Active_Temperature": [],
    "Metal_Source": [
      {
        "precursor_name": "CoCl 2 ·6H 2 O",
        "amount": "0.018 g, 0.05 mmol"
      }
    ],
    "Solvent": [
      {
        "precursor_name": "methanol/water",
        "amount": "5 mL"
      },
      {
        "precursor_name": "aqueous solution",
        "amount": "4 mL"
      },
      {
        "precursor_name": "methanol",
        "amount": "4 mL"
      }
    ],
    "Organic_Linker": [
      {
        "precursor_name": "HL ",
        "amount": "0.011 g, 0.05 mmol"
      }
    ],
    "Modulator": [
      {
        "precursor_name": "NaOH",
        "amount": "0.002 g, 0.05 mmol"
      }
    ],
    "paragraph": "2.2.3. {[Co(HL) 2 (H 2 O) 2 ]Cl 2 } n (3)A buffer layer of 5 mL of a methanol/water (1/4, v/v) mixed solvent was carefully layered over 4 mL of an aqueous solution of CoCl 2 6H 2 O (0.018 g, 0.05 mmol), then 4 mL of a methanol solution of HL (0.011 g, 0.05 mmol) and NaOH (0.002 g, 0.05 mmol) was layered over the buffer layer. After four weeks, pink block crystals of 3 were obtained with a yield of 29%. IR (KBr pellet, cm 1 ): 3453 (s), 3134 (ms), 1620 (ms), 1522 (s), 1454 (m), 1383 (m), 1310 (s), 1259 (s), 1162 (m), 1133 (s), 1073 (s), 964 (ms), 947 (ms), 835 (s), 746 (s), 645 (s).",
    "result": [
      {
        "Compound_Name": [
          "{[Co(HL) 2 (H 2 O) 2 ]Cl 2 } n"
        ],
        "Metal_Source": [
          {
            "precursor_name": "CoCl 2 6H 2 O",
            "amount": "0.018 g, 0.05 mmol"
          }
        ],
        "Organic_Linker": [
          {
            "precursor_name": "HL",
            "amount": "0.011 g, 0.05 mmol"
          }
        ],
        "Solvent": [
          {
            "precursor_name": "methanol/water",
            "amount": "5 mL"
          },
          {
            "precursor_name": "methanol",
            "amount": "4 mL"
          },
          {
            "precursor_name": "water",
            "amount": "4 mL"
          }
        ],
        "Modulator": [
          {
            "precursor_name": "NaOH",
            "amount": "0.002 g, 0.05 mmol"
          }
        ],
        "Reaction_Time": [],
        "Reaction_Temperature": []
      }
    ]
  },
  {
    "mof_id": "HUQFEG",
    "txt": "I3obM9MLTa-ejic.201500975.txt",
    "pdf": "W2fwTFmAlW-ejic.201500975.pdf",
    "html": "h6hWUDz1O6-ejic.201500975.html",
    "doi": "10.1002/ejic.201500975",
    "Compound_Name": [],
    "Reaction_Time": [],
    "Reaction_Temperature": [],
    "Active_Time": [],
    "Active_Temperature": [],
    "Metal_Source": [
      {
        "precursor_name": "Zn(NO 3 ) 2 ·6H 2 O",
        "amount": "0.074 g, 0.25 mmol"
      }
    ],
    "Solvent": [
      {
        "precursor_name": "H 2 O",
        "amount": "25 mL"
      },
      {
        "precursor_name": "water ",
        "amount": "12.5 mL"
      },
      {
        "precursor_name": "ethanol ",
        "amount": "12.5 mL"
      }
    ],
    "Organic_Linker": [
      {
        "precursor_name": "H 2 hfipbba",
        "amount": "0.098 g, 0.25 mmol"
      },
      {
        "precursor_name": "4bpdb",
        "amount": "0.053 g, 0.25 mmol"
      }
    ],
    "Modulator": [
      {
        "precursor_name": "NaOH ",
        "amount": "0.020 g, 0.50 mmol"
      }
    ],
    "paragraph": "Synthesis of 1 by Room-Temperature Diffusion: Stock solutions of Zn(NO 3 ) 2 ·6H 2 O (0.074 g, 0.25 mmol) in H 2 O (25 mL), H 2 hfipbba (0.098 g, 0.25 mmol) neutralized with NaOH (0.020 g, 0.50 mmol) in water (12.5 mL), and 4bpdb (0.053 g, 0.25 mmol) in ethanol (12.5 mL) were prepared. The 4bpdb and H 2 hfipbba solutions were mixed and stirred for 5 min. Then this solution (2 mL) was carefully layered over the metal-salt solution (2 mL) by using a water/ ethanol (2:1, v/v) buffer solution (1 mL). Yellow, needle-shaped crystals of 1 were obtained after 6 weeks in about 68 % yield based on Zn II ions. Phase purity was confirmed by comparing the PXRD pattern of the as-synthesized sample with that simulated from the single-crystal X-ray data (Figure S13). IR (KBr disk): ν ˜ = 2930 (w) ν(CH-Ar), 1635 (s) ν(C=N), 1572–1423 (s) ν(C=C), 1317–1205 (s) ν(C–O) cm –1.",
    "result": [
      {
        "Compound_Name": [
          "1"
        ],
        "Metal_Source": [
          {
            "precursor_name": "Zn(NO 3 ) 2 ·6H 2 O",
            "amount": "0.074 g, 0.25 mmol"
          }
        ],
        "Organic_Linker": [
          {
            "precursor_name": "H 2 hfipbba",
            "amount": "0.098 g, 0.25 mmol"
          },
          {
            "precursor_name": "4bpdb",
            "amount": "0.053 g, 0.25 mmol"
          }
        ],
        "Solvent": [
          {
            "precursor_name": "H 2 O",
            "amount": "25 mL"
          },
          {
            "precursor_name": "water",
            "amount": "12.5 mL"
          },
          {
            "precursor_name": "ethanol",
            "amount": "12.5 mL"
          }
        ],
        "Modulator": [
          {
            "precursor_name": "NaOH",
            "amount": "0.020 g, 0.50 mmol"
          }
        ],
        "Reaction_Time": [
          "6 weeks"
        ],
        "Reaction_Temperature": []
      }
    ]
  },
  {
    "mof_id": "IKOXIR",
    "txt": "SwTXrVq0aC-c6ra03576k.txt",
    "pdf": "XvFGsWnn2h-c6ra03576k.pdf",
    "html": "AIbMBUALw7-c6ra03576k.html",
    "doi": "10.1039/C6RA03576K",
    "Compound_Name": [
      "{[Ag(m 3 -abtz)]•(NO 3 )•(0.125H 2 O)} n",
      "MONT-1"
    ],
    "Reaction_Time": [
      "12 h"
    ],
    "Reaction_Temperature": [
      "160  C"
    ],
    "Active_Time": [],
    "Active_Temperature": [],
    "Metal_Source": [
      {
        "precursor_name": "silver( I) nitrate ",
        "amount": "0.0169 g, 0.1 mmol"
      }
    ],
    "Solvent": [
      {
        "precursor_name": "H 2 O ",
        "amount": "5 mL"
      },
      {
        "precursor_name": "CH 3 OH ",
        "amount": "5 mL"
      }
    ],
    "Organic_Linker": [
      {
        "precursor_name": "abtz",
        "amount": "17.4 mg, 0.1 mmol"
      }
    ],
    "Modulator": [],
    "paragraph": "Preparation of {[Ag(m 3 -abtz)]•(NO 3 )•(0.125H 2 O)} n (MONT-1) A mixture of silver( I) nitrate (0.0169 g, 0.1 mmol) and abtz (17.4 mg, 0.1 mmol) was stirred for 0.5 h in H 2 O (5 mL) and CH 3 OH (5 mL). Then the mixed solutions were placed in a Teon vessel in a steel autoclave, heated at 160  C for 12 h and then cooled to room temperature over the period of 72 h. The resulting colorless block-shaped crystals were washed several times by water and diethyl ether. Yield: 53% based on abtz. FT-IR data (cm 1 ): 3400 (br), 3190 (m), 3120 (m), 1620 (m), 1500 (m), 1390 (m), 1277 (m), 840 (m), 740 (m), 675 (m), 630 (m), 545 (m)",
    "result": [
      {
        "Compound_Name": [
          "{[Ag(m 3 -abtz)]•(NO 3 )•(0.125H 2 O)} n"
        ],
        "Metal_Source": [
          {
            "precursor_name": "silver( I) nitrate",
            "amount": "0.0169 g, 0.1 mmol"
          }
        ],
        "Organic_Linker": [
          {
            "precursor_name": "abtz",
            "amount": "17.4 mg, 0.1 mmol"
          }
        ],
        "Solvent": [
          {
            "precursor_name": "H 2 O",
            "amount": "5 mL"
          },
          {
            "precursor_name": "CH 3 OH",
            "amount": "5 mL"
          }
        ],
        "Modulator": [],
        "Reaction_Time": [
          "12 h"
        ],
        "Reaction_Temperature": [
          "160 C"
        ]
      }
    ]
  },
  {
    "mof_id": "IYIMAF",
    "txt": "vc7PE8LKuN-ja110007u.txt",
    "pdf": "TAKx7wYoyK-ja110007u.pdf",
    "html": "wAZmljglf2-ja110007u.html",
    "doi": "10.1021/ja110007u",
    "Compound_Name": [],
    "Reaction_Time": [],
    "Reaction_Temperature": [],
    "Active_Time": [],
    "Active_Temperature": [],
    "Metal_Source": [
      {
        "precursor_name": "[Ru 2 (2,3,5,6-F 4 PhCO 2 ) 4 (THF) 2 ]",
        "amount": "26 mg, 0.025 mmol"
      }
    ],
    "Solvent": [
      {
        "precursor_name": "CH 2 Cl 2",
        "amount": "10 mL"
      },
      {
        "precursor_name": "p-xylene and CH 2 Cl 2",
        "amount": "1 mL"
      },
      {
        "precursor_name": "p-xylene",
        "amount": "10 mL"
      }
    ],
    "Organic_Linker": [
      {
        "precursor_name": "DMDCNQI ",
        "amount": "4.6 mg, 0.025 mmol"
      }
    ],
    "Modulator": [],
    "paragraph": "Synthesis of 1. All synthetic procedures were performed under an inert atmosphere using standard Schlenk-line techniques and a commercial glovebox. A CH 2 Cl 2 solution (10 mL) of DMDCNQI (4.6 mg, 0.025 mmol) was separated into 2 mL portions (bottom layer) and placed in narrow diameter sealed glass tubes (φ:8mm).Amixtureofp-xylene and CH 2 Cl 2 (1:1 v/v; 1 mL) was added. A p-xylene solution (10 mL) of [Ru 2 (2,3,5,6-F 4 PhCO 2 ) 4 (THF) 2 ] (26 mg, 0.025 mmol) was carefully placed in 2 mL portions into the middle layer, and slow diffusion was allowed to occur. The glass tubes were left undisturbed for one month or more to yield plate-shaped brown crystals of 1. IR (KBr measured on a JASCO FT-IR 620): v(CtN), 2109 cm 1 ; v(CdC), 1536 cm 1 ; v(CO 2 ), 1586, 1403 cm 1.",
    "result": [
      {
        "Compound_Name": [
          "1"
        ],
        "Metal_Source": [
          {
            "precursor_name": "[Ru 2 (2,3,5,6-F 4 PhCO 2 ) 4 (THF) 2 ]",
            "amount": "26 mg, 0.025 mmol"
          }
        ],
        "Organic_Linker": [
          {
            "precursor_name": "DMDCNQI",
            "amount": "4.6 mg, 0.025 mmol"
          }
        ],
        "Solvent": [
          {
            "precursor_name": "CH 2 Cl 2 ",
            "amount": "10 mL"
          },
          {
            "precursor_name": "p-xylene and CH 2 Cl 2 ",
            "amount": "1 mL"
          },
          {
            "precursor_name": "p-xylene",
            "amount": "10 mL"
          }
        ],
        "Modulator": [],
        "Reaction_Time": [],
        "Reaction_Temperature": []
      }
    ]
  },
  {
    "mof_id": "JAVJUM",
    "txt": "iJdDiZz3k2-zaac.200570008.txt",
    "pdf": "DWY35oma8J-zaac.200570008.pdf",
    "html": "FsSr4UMTO5-zaac.200570008.html",
    "doi": "10.1002/zaac.200570008",
    "Compound_Name": [
      "[Hg(HAm4DH)Br 2 ] "
    ],
    "Reaction_Time": [
      "2 h"
    ],
    "Reaction_Temperature": [],
    "Active_Time": [],
    "Active_Temperature": [],
    "Metal_Source": [
      {
        "precursor_name": "HgBr 2",
        "amount": "0.46 g, 1.28 mmol"
      }
    ],
    "Solvent": [
      {
        "precursor_name": "ethanol ",
        "amount": "20 mL"
      }
    ],
    "Organic_Linker": [
      {
        "precursor_name": "HAm4DH",
        "amount": "0.25 g, 1.28 mmol"
      }
    ],
    "Modulator": [],
    "paragraph": "[Hg(HAm4DH)Br 2 ] (4): A solution of HgBr 2 (0.46 g, 1.28 mmol) and HAm4DH (0.25 g, 1.28 mmol) in ethanol (20 mL) was heated under reflux for 2 h. The resulting white solid was filtered off and dried under vacuum. Slow evaporation of the solvent yielded colorless crystals of [Hg(HAm4DH) 2 Br 2 ]·EtOH (5). Recrystallization from ethanol gave yellow crystals of 1 ⬁ [Hg(μ-S-Am4DH)Br] (6).Yield: 0.54 g (57.2 %). Pale yellow, m.p. 160 °C.",
    "result": [
      {
        "Compound_Name": [
          "[Hg(HAm4DH)Br 2 ]"
        ],
        "Metal_Source": [
          {
            "precursor_name": "HgBr 2",
            "amount": "0.46 g, 1.28 mmol"
          }
        ],
        "Organic_Linker": [
          {
            "precursor_name": "HAm4DH",
            "amount": "0.25 g, 1.28 mmol"
          }
        ],
        "Solvent": [
          {
            "precursor_name": "ethanol",
            "amount": "20 mL"
          }
        ],
        "Modulator": [],
        "Reaction_Time": [
          "2 h"
        ],
        "Reaction_Temperature": []
      }
    ]
  },
  {
    "mof_id": "JEDGAB",
    "txt": "IGBwebDBK1-j.poly.2005.07.014.txt",
    "pdf": "5ncEMtg80m-j.poly.2005.07.014.pdf",
    "html": "jIV9jY0wp5-j.poly.2005.07.014.html",
    "doi": "10.1016/j.poly.2005.07.014",
    "Compound_Name": [
      "[Ag(pyr-gly)] Æ 0.5H 2 O"
    ],
    "Reaction_Time": [
      "2 h"
    ],
    "Reaction_Temperature": [],
    "Active_Time": [],
    "Active_Temperature": [],
    "Metal_Source": [
      {
        "precursor_name": "Ag(I) nitrate",
        "amount": "1 mmol"
      }
    ],
    "Solvent": [
      {
        "precursor_name": "water",
        "amount": "5 ml"
      },
      {
        "precursor_name": "HNO 3",
        "amount": "30 ml"
      }
    ],
    "Organic_Linker": [
      {
        "precursor_name": "pyr-gly",
        "amount": "1 mmol"
      }
    ],
    "Modulator": [],
    "paragraph": "2.2. [Ag(pyr-gly)] Æ 0.5H 2 O(2) Ag(I) nitrate (1 mmol) in water (5 ml) was added dropwise to a solution of pyr-gly (1 mmol) in 30 ml ofHNO 3 0.16 M. These conditions were designed to ensure the lack of coordination of the NH moiety. The resulting colourless solution was refluxed during 2 h and left to cool. Small white crystals (75% yield), diamond type, suitable for X-ray diffraction studies, appeared on standing the final solution at room temperature (3–4 days). TG: The decomposition of the complex takes place in two steps.\nThe water was loosed smoothly between 10 0 and 180 C [calc.: 3.3; found: 3.0%]. The first overall step takes place in the 100–250 C temperature range implying a higher decomposition of the molecule at 200 C, whereas the second overall step occurs in the 350–500 C temperature range with a higher loss about 450 C. The weight loss associated with these two steps is in accordance with the expected value for the total decomposition of the complex [calc.: 59.96; found: 60.54% (1st step 24.66; 2nd step 35.94)], leading to the final residue Ag [calc.: 40.04; found: 39.39%]. There is no loss of water molecules before 100 C. IR (cm 1 ): 416vw, 520w, 585m, 648m, 700m, 799s, 907w, 985w, 993w, 1005w, 1077w, 1136w, 1180w,",
    "result": [
      {
        "Compound_Name": [
          "[Ag(pyr-gly)] Æ 0.5H 2 O"
        ],
        "Metal_Source": [
          {
            "precursor_name": "Ag(I) nitrate",
            "amount": "1 mmol"
          }
        ],
        "Organic_Linker": [
          {
            "precursor_name": "pyr-gly",
            "amount": "1 mmol"
          }
        ],
        "Solvent": [
          {
            "precursor_name": "water",
            "amount": "5 ml"
          },
          {
            "precursor_name": "HNO 3 0.16 M",
            "amount": "30 ml"
          }
        ],
        "Modulator": [],
        "Reaction_Time": [
          "2 h"
        ],
        "Reaction_Temperature": []
      }
    ]
  },
  {
    "mof_id": "JEXPAE",
    "txt": "RZrjJF0e9V-ic061590q.txt",
    "pdf": "LvmcsQJLMz-ic061590q.pdf",
    "html": "eNo6a4n8uH-ic061590q.html",
    "doi": "10.1021/ic061590q",
    "Compound_Name": [],
    "Reaction_Time": [],
    "Reaction_Temperature": [],
    "Active_Time": [
      "6 h"
    ],
    "Active_Temperature": [],
    "Metal_Source": [
      {
        "precursor_name": "Cu(NO 3 ) 2 ‚yH 2 O",
        "amount": "3.2 mmol, 0.6000 g"
      }
    ],
    "Solvent": [
      {
        "precursor_name": "aqueous solution",
        "amount": "5-mL"
      },
      {
        "precursor_name": "aqueous solution",
        "amount": ""
      }
    ],
    "Organic_Linker": [
      {
        "precursor_name": "pyz",
        "amount": "3.2 mmol, 0.2562 g"
      }
    ],
    "Modulator": [
      {
        "precursor_name": "NaHCO 2",
        "amount": "6.7 mmol, 0.4568 g"
      }
    ],
    "paragraph": "Synthesis. A 5-mL aqueous solution of Cu(NO 3 ) 2 ‚yH 2 O (3.2 mmol, 0.6000 g) was slowly added to an aqueous solution that contained NaHCO 2 (6.7 mmol, 0.4568 g) and pyz (3.2 mmol, 0.2562 g) to afford a deep blue solution. Upon slow evaporation of the solvent at room temperature for 2 weeks, blue needlelike crystals were obtained. The solid was collected via vacuum filtration and air-dried for 6 h giving 0.5195 g of material in 64% yield. Selected IR data (Nujol, cm -1 ): 3077 w, 3102 w, 1558 s, 1410 s, 1361 s, 1315 s, 1171 m, 1115 m, 1075 m, 1039, 830, and 821 m.",
    "result": [
      {
        "Compound_Name": [],
        "Metal_Source": [
          {
            "precursor_name": "Cu(NO 3 ) 2 •yH 2 O",
            "amount": "3.2 mmol, 0.6000 g"
          }
        ],
        "Organic_Linker": [
          {
            "precursor_name": "pyz",
            "amount": "3.2 mmol, 0.2562 g"
          }
        ],
        "Solvent": [
          {
            "precursor_name": "aqueous solution",
            "amount": "5 mL"
          }
        ],
        "Modulator": [
          {
            "precursor_name": "NaHCO 2 ",
            "amount": "6.7 mmol, 0.4568 g"
          }
        ],
        "Reaction_Time": [
          "2 weeks"
        ],
        "Reaction_Temperature": []
      }
    ]
  },
  {
    "mof_id": "JEYNIL",
    "txt": "umxvSh9lUB-j.molstruc.2006.05.050.txt",
    "pdf": "EQCuxm91wZ-j.molstruc.2006.05.050.pdf",
    "html": "Rs1QM92Q8r-j.molstruc.2006.05.050.html",
    "doi": "10.1016/j.molstruc.2006.05.050",
    "Compound_Name": [],
    "Reaction_Time": [
      "2 h"
    ],
    "Reaction_Temperature": [],
    "Active_Time": [],
    "Active_Temperature": [
      "room temperature"
    ],
    "Metal_Source": [
      {
        "precursor_name": "CuSO 4 Æ5(H 2 O)",
        "amount": ""
      }
    ],
    "Solvent": [
      {
        "precursor_name": "DMF",
        "amount": "5 mL"
      }
    ],
    "Organic_Linker": [
      {
        "precursor_name": "bpp",
        "amount": ""
      }
    ],
    "Modulator": [],
