Repository: BHT321/MOFs_Synthesis_Condition_Extraction

# Synthesis Condition Extraction Using Few-shot LLM
This code is used to extract synthesis condition from MOFs paragraphs.

### Metrics of Results
1. Run the code in `example.ipynb`. It will generate an `example_output.json` file, containing the extraction result of each paragraph in `example_input.json`
2. Run the code in `statistics/example.ipynb`. It will read `example_output.json` and calculate the scores of extraction.

**Time**: it will take 1 to 3 minutes to run extraction   
**Result**: the result is calculated in `statistics/example.ipynb`. The F1 score will be about 0.91 to 0.93.

File: Code/Synthesis_Condition_Extraction/CSD_annotated_data.json (part 4 of 6)
[
        "paragraph": "{[Pb(CIPT)(1,4-BDC)]2H 2 O} n (1): a mixture of CIPT (0.99 g, 0.3 mmol), Pb(Ac) 2 3H 2 O (0.114 g, 0.3 mmol), 1,4-BDC (0.100 g, 0.6 mmol) and H 2 O (18 mL) was stirred at room temperature and adjusted the pH value to about 6.5 with NaOH. We put the cloudy solution into a 30-mL Teflon-lined stainless vessel at 170 °C for 72 h, afterwards cooled the solution to room temperature over a period of 72 h. The yellow crystals of complex 1 were collected in 70% yield based on Pb. IR (KBr, cm -1 ): 3392(s), 1740(s), 1645(s), 1549(vs), 1515(s), 1447(vs), 1423(m), 1357(vs), 1185, 1074, 804(s), 682, 499(m)"
    },
    {
        "mof_id": "MAPLIA",
        "txt": "ZlTt639aU9-s10904-011-9556-9.txt",
        "pdf": "moUXQ1BYFw-s10904-011-9556-9.pdf",
        "html": "rgP2PHEomA-s10904-011-9556-9.html",
        "doi": "10.1007/s10904-011-9556-9",
        "Compound_Name": [
            "{[Zn 2 (IPDT) 2 (1,4-BDC) 2 (H 2 O)]?3H 2 O} n"
        ],
        "Reaction_Time": [
            "3 days"
        ],
        "Reaction_Temperature": [
            "180 °C"
        ],
        "Active_Time": [],
        "Active_Temperature": [],
        "Metal_Source": [
            {
                "precursor_name": "ZnCl 2",
                "amount": "0.082 g, 0.6 mmol"
            }
        ],
        "Solvent": [
            {
                "precursor_name": "H 2 O",
                "amount": "18 mL"
            }
        ],
        "Organic_Linker": [
            {
                "precursor_name": "IPDT",
                "amount": "0.120 g, 0.3 mmol"
            },
            {
                "precursor_name": "1,4-BDC",
                "amount": "0.100 g, 0.6 mmol"
            }
        ],
        "Modulator": [
            {
                "precursor_name": "NaOH",
                "amount": ""
            }
        ],
        "paragraph": "{[Zn 2 (IPDT) 2 (1,4-BDC) 2 (H 2 O)]3H 2 O} n (2): a mixture of IPDT (0.120 g, 0.3 mmol), ZnCl 2 . (0.082 g, 0.6 mmol), 1,4-BDC (0.100 g, 0.6 mmol) and H 2 O (18 mL) was stirred at room temperature and adjusted the pH value to about 8.0 with NaOH. We put the cloudy solution into a 30-mL Teflon-lined stainless vessel at 180 °C for 3 days, and then cooled to room temperature at a rate of 5 °C/h. Small yellow crystals of complex 2 were collected in 71% yield based on Zn. IR (KBr, cm -1 ): 3386(s), 1679(vs), 1577(vs), 1427(s), 1396(vs), 844(s), 734(s), 519(vs), 422(m)"
    },
    {
        "mof_id": "MIFVAB",
        "txt": "HbcyDrOaqT-c8dt00939b.txt",
        "pdf": "AqmzoJYlpf-c8dt00939b.pdf",
        "html": "y454ziJfd2-c8dt00939b.html",
        "doi": "10.1039/C8DT00939B",
        "Compound_Name": [],
        "Reaction_Time": [
            "3  d "
        ],
        "Reaction_Temperature": [
            "100  ?C"
        ],
        "Active_Time": [],
        "Active_Temperature": [],
        "Metal_Source": [
            {
                "precursor_name": "Zn(NO 3 ) 2 ·6H 2 O",
                "amount": "15  mg, 0.05 mmol"
            }
        ],
        "Solvent": [
            {
                "precursor_name": "DMF",
                "amount": "4 mL"
            },
            {
                "precursor_name": "MeOH",
                "amount": "2 mL"
            },
            {
                "precursor_name": "H 2 O",
                "amount": "0.5 mL"
            },
            {
                "precursor_name": "HCOOH",
                "amount": "40  ?L"
            }
        ],
        "Organic_Linker": [
            {
                "precursor_name": "H 6 TATAT",
                "amount": "31 mg,  0.05 mmol"
            }
        ],
        "Modulator": [],
        "paragraph": "A mixture  of H 6 TATAT (31 mg,  0.05 mmol) and Zn(NO 3 ) 2 ·6H 2 O (15  mg, 0.05 mmol) in DMF/MeOH/H 2 O/HCOOH (4 mL/2 mL/0.5 mL/40  μL)  was  sealed  in  a  Teflon-lined  stainless  steel  container  (15  mL).  The  mixture  was  heated  at  100  ᵒC  for  3  d  resulting  in  colorless  octahedral  crystals,  which  were  washed  with  DMF  and  dried  at  room temperature. Yield: 55% based on Zn(NO 3 ) 2 ·6H 2 O."
    },
    {
        "mof_id": "MIXZIC",
        "txt": "Xv9G2BVTJa-s1600536802007316.txt",
        "pdf": "9drl3Irv6p-s1600536802007316.pdf",
        "html": "fPnmHBf6jM-s1600536802007316.html",
        "doi": "10.1107/S1600536802007316",
        "Compound_Name": [],
        "Reaction_Time": [],
        "Reaction_Temperature": [],
        "Active_Time": [],
        "Active_Temperature": [],
        "Metal_Source": [
            {
                "precursor_name": "nickel(II) acetate tetrahydrate",
                "amount": "0.50 g, 2 mmol"
            }
        ],
        "Solvent": [
            {
                "precursor_name": "ethanol",
                "amount": ""
            },
            {
                "precursor_name": "Water",
                "amount": ""
            }
        ],
        "Organic_Linker": [
            {
                "precursor_name": "hexamethylenetetramine",
                "amount": "0.14 g, 1 mmol"
            }
        ],
        "Modulator": [],
        "paragraph": "The title compound was synthesized by the reaction of nickel(II) acetate tetrahydrate (0.50 g, 2 mmol) and hexamethylenetetramine (0.14 g, 1 mmol) (2:1 molar ratio) in a small volume of ethanol. Water was added dropwise to dissolve the reactants. Green prismatic crystals were deposited from solution in 80% yield after several weeks."
    },
    {
        "mof_id": "MOKQIO",
        "txt": "jSFrtatSEh-s10904-013-9918-6.txt",
        "pdf": "D63M4vpNEN-s10904-013-9918-6.pdf",
        "html": "JqfLJd4jr5-s10904-013-9918-6.html",
        "doi": "10.1007/s10904-013-9918-6",
        "Compound_Name": [
            "{[Ag(bib) 0.5 ]Cl·4H 2 O} n"
        ],
        "Reaction_Time": [
            "3-d"
        ],
        "Reaction_Temperature": [
            "140 °C"
        ],
        "Active_Time": [],
        "Active_Temperature": [],
        "Metal_Source": [
            {
                "precursor_name": "AgOAc ",
                "amount": "0.1 mmol, 16.7 mg"
            }
        ],
        "Solvent": [
            {
                "precursor_name": "water",
                "amount": "10 mL"
            }
        ],
        "Organic_Linker": [
            {
                "precursor_name": "bib",
                "amount": "0.1 mmol, 29.0 mg"
            }
        ],
        "Modulator": [
            {
                "precursor_name": "KCl",
                "amount": "0.1 mmol, 7.5 mg"
            }
        ],
        "paragraph": "2.2 Synthesis of {[Ag(bib) 0.5 ]Cl4H 2 O} n (1) Compound 1 was prepared by a one-pot hydrothermal reaction: A mixture of AgOAc (0.1 mmol, 16.7 mg), bib (0.1 mmol, 29.0 mg), KCl (0.1 mmol, 7.5 mg) and water (10 mL) was sealed in a Teflon-lined autoclave and heated to 140 C for 3-d under autogenous pressure. Colorless block crystals of 1 were obtained when the sample was cooled to room temperature at 5  C/h; yield, 35 % based on AgOAc.\nIR (KBr, cm -1 ): 3429vs, 3080w, 2938w, 2327w, 1637m, 1542m, 1380w, 1178w, 754m, 634w."
    },
    {
        "mof_id": "MOLVOZ01",
        "txt": "1qyzxzhzew-s10876-009-0240-y.txt",
        "pdf": "OkjhBpqFXL-s10876-009-0240-y.pdf",
        "html": "m2VUvG9haj-s10876-009-0240-y.html",
        "doi": "10.1007/s10876-009-0240-y",
        "Compound_Name": [
            "[(Phen)Cu 3 I 3 ] n"
        ],
        "Reaction_Time": [
            "4 days"
        ],
        "Reaction_Temperature": [
            "160 °C"
        ],
        "Active_Time": [],
        "Active_Temperature": [],
        "Metal_Source": [
            {
                "precursor_name": "CuI",
                "amount": "0.0573 g, 0.3 mmol"
            }
        ],
        "Solvent": [
            {
                "precursor_name": "CH 3 OH",
                "amount": "8 mL"
            }
        ],
        "Organic_Linker": [
            {
                "precursor_name": "Phen",
                "amount": "0.180 g, 0.1 mmol"
            }
        ],
        "Modulator": [],
        "paragraph": "Synthesis of [(Phen)Cu 3 I 3 ] n A mixture of CuI (0.0573 g, 0.3 mmol), Phen (0.180 g, 0.1 mmol) and CH 3 OH (8 mL) was stirred at the room temperature (pH = 5.0) for 20 mins, then sealed in a 30 mL Teflon-lined autoclave and heated at 160 °C for 4 days. The autoclave was slowly cooled to ambient temperature at the rate 2 °C/h. The resulting red block crystals suitable for X-ray structural analysis were filtered off, and dried. The yield was ca 29.7% based on the CuI. IR (cm -1 ): 3050m, 1590s, 1510s, 1420m, 1240m, 1140m, 837s, 725s, 635s."
    },
    {
        "mof_id": "MOTTUM",
        "txt": "wofWGukjmt-j.molstruc.2014.11.053.txt",
        "pdf": "ywWuRTZ47i-j.molstruc.2014.11.053.pdf",
        "html": "pxoG786CQj-j.molstruc.2014.11.053.html",
        "doi": "10.1016/j.molstruc.2014.11.053",
        "Compound_Name": [
            "{[4-ampyrH] 2 [Zn(hip) 2 ]?H 2 O} n"
        ],
        "Reaction_Time": [
            "5 d"
        ],
        "Reaction_Temperature": [
            "150 °C"
        ],
        "Active_Time": [],
        "Active_Temperature": [],
        "Metal_Source": [
            {
                "precursor_name": "Zn(NO 3 ) 2 ?6H 2 O",
                "amount": "83 mg, 0.28 mmol"
            }
        ],
        "Solvent": [
            {
                "precursor_name": "H 2 O",
                "amount": "10 mL"
            }
        ],
        "Organic_Linker": [
            {
                "precursor_name": "4-pina",
                "amount": "55 mg, 0.28 mmol"
            },
            {
                "precursor_name": "5-hydroxyisophthalic acid ",
                "amount": "51 mg, 0.28 mmol"
            }
        ],
        "Modulator": [
            {
                "precursor_name": "NaOH",
                "amount": "1.0 mL"
            }
        ],
        "paragraph": "Preparation of {[4-ampyrH] 2 [Zn(hip) 2 ]H 2 O} n (1) Zn(NO 3 ) 2 6H 2 O (83 mg, 0.28 mmol), 4-pina (55 mg, 0.28 mmol), and 5-hydroxyisophthalic acid (51 mg, 0.28 mmol) were mixed with 10 mL of distilled H 2 O and 1.0 mL of 1 M NaOH in a 23 mL Teflon-lined acid digestion bomb. The bomb was sealed and heated in an oven at 150 °C for 5 d, and then was cooled slowly to 25 °C.Colorless crystals of 1 (57 mg, 66% yield based on 4-pina) were isolated after washing with distilled water, ethanol, and acetone and drying in air. IR (cm 1 ): 3222 (w), 2923 (w), 1580 (m), 1541 (m), 1479 (m), 1417 (m), 1366 (m), 1348 (m), 1278 (m), 1226 (m), 1129 (w), 1108 (w), 1086 (w), 1058 (m), 1024 (m), 1004 (w), 986 (m), 924 (m), 904 (m), 867 (m), 816 (m), 771 (m), 727 (m), 688 (s), 666 (s)"
    },
    {
        "mof_id": "MOTVEY",
        "txt": "wofWGukjmt-j.molstruc.2014.11.053.txt",
        "pdf": "ywWuRTZ47i-j.molstruc.2014.11.053.pdf",
        "html": "pxoG786CQj-j.molstruc.2014.11.053.html",
        "doi": "10.1016/j.molstruc.2014.11.053",
        "Compound_Name": [
            "[Zn 7 (isonic) 4 (OH) 6 (nip) 2 ] n"
        ],
        "Reaction_Time": [
            "5 d"
        ],
        "Reaction_Temperature": [
            "150 °C"
        ],
        "Active_Time": [],
        "Active_Temperature": [],
        "Metal_Source": [
            {
                "precursor_name": "Zn(NO 3 ) 2 ?6H 2 O",
                "amount": "83 mg, 0.28 mmol"
            }
        ],
        "Solvent": [
            {
                "precursor_name": "H 2 O",
                "amount": "10 mL"
            }
        ],
        "Organic_Linker": [
            {
                "precursor_name": "4-pina",
                "amount": "55 mg, 0.28 mmol"
            },
            {
                "precursor_name": "5-nitroisophthalic acid",
                "amount": "59 mg, 0.28 mmol"
            }
        ],
        "Modulator": [
            {
                "precursor_name": "NaOH",
                "amount": "1.0 mL"
            }
        ],
        "paragraph": "Preparation of [Zn 7 (isonic) 4 (OH) 6 (nip) 2 ] n (2) Zn(NO 3 ) 2 6H 2 O (83 mg, 0.28 mmol), 4-pina (55 mg, 0.28 mmol), and 5-nitroisophthalic acid (59 mg, 0.28 mmol) were mixed with 10 mL of distilled H 2 O and 1.0 mL of 1 M NaOH in a 23 mL Teflon-lined acid digestion bomb. The bomb was sealed and heated in an oven at 150 °C for 5 d, and then was cooled slowly to 25 °C.Colorless crystals of 2 (30 mg, 51% yield based on Zn) were isolated after washing with distilled water, ethanol, and acetone and drying in air. IR (cm 1 ): 3225 (w), 3094 (w), 1593 (m), 1538 (m), 1459 (w), 1419 (m), 1370 (m), 1345 (s), 1233 (w), 1199 (w), 1106 (w), 1080 (w), 1058 (w), 1024 (w), 925 (w), 867 (w), 827 (m), 816 (m), 784 (m), 774 (m), 707 (s), 692 (s), 667 (s)"
    },
    {
        "mof_id": "MOXLES",
        "txt": "imJbm7mFNo-s1070328414120148.txt",
        "pdf": "NjmLw1qGw8-s1070328414120148.pdf",
        "html": "4s2iD0UAgz-s1070328414120148.html",
        "doi": "10.1134/S1070328414120148",
        "Compound_Name": [],
        "Reaction_Time": [],
        "Reaction_Temperature": [],
        "Active_Time": [],
        "Active_Temperature": [],
        "Metal_Source": [
            {
                "precursor_name": "[Ni(C 15 H 32 N 6 )]ClO 4  ",
                "amount": "0.150 g, 0.3 mmol"
            }
        ],
        "Solvent": [
            {
                "precursor_name": "H 2 O",
                "amount": "10 mL"
            },
            {
                "precursor_name": "H 2 O",
                "amount": "10 mL"
            }
        ],
        "Organic_Linker": [
            {
                "precursor_name": "NaN 3 ",
                "amount": "0.019 g, 0.3 mmol"
            }
        ],
        "Modulator": [],
        "paragraph": "Synthesis of complex I.\n A H 2 O solution (10 mL) of [Ni(C 15 H 32 N 6 )]ClO 4  (0.150 g, 0.3 mmol) was added to a H 2 O solution (10 mL) of NaN 3  (0.019 g, 0.3 mmol).\nThe resulting solution was filtrated and kept at ambi ent temperature for a week to give purple needlelike crystals suitable for the Xray structural analysis. The yield was 80% based on NaN 3 ."
    },
    {
        "mof_id": "MUDHAW",
        "txt": "OziVnUadC6-15533174.2015.1031044.txt",
        "pdf": "4SKivt9Kqe-15533174.2015.1031044.pdf",
        "html": "m9qsiXYigO-15533174.2015.1031044.html",
        "doi": "10.1080/15533174.2015.1031044",
        "Compound_Name": [
            "[Cd(MDPhHIDC)(H 2 O) 2 ] n"
        ],
        "Reaction_Time": [
            "three days"
        ],
        "Reaction_Temperature": [
            "160°C"
        ],
        "Active_Time": [],
        "Active_Temperature": [
            "room temperature"
        ],
        "Metal_Source": [
            {
                "precursor_name": "CdCl 2 .2H 2 O",
                "amount": "15.4 mg, 0.1 mmol"
            }
        ],
        "Solvent": [
            {
                "precursor_name": "H 2 O",
                "amount": "7 mL"
            }
        ],
        "Organic_Linker": [
            {
                "precursor_name": "MDPhH 3 IDC",
                "amount": "27.6 mg, 0.1 mmol"
            }
        ],
        "Modulator": [
            {
                "precursor_name": "Et 3 N ",
                "amount": "0.014 mL, 0.1 mmol"
            }
        ],
        "paragraph": "Synthesis of [Cd(MDPhHIDC)(H 2 O) 2 ] n (1)A mixture of CdCl 2 .2H 2 O (15.4 mg, 0.1 mmol), MDPhH 3 IDC (27.6 mg, 0.1 mmol), and Et 3 N (0.014 mL, 0.1 mmol) dissolved in H 2 O (7 mL) was sealed in a 25 mL Teflon-lined stainless steel autoclave, heated at 160  Cfor three days, and then cooled to room temperature. The colorless crystals of 1 were isolated, washed with distilled water, and dried in air (61% yield based on Cd). IR (cm ¡1 , KBr): 3481 (w), 3097 (w), 3199 (w), 1654 (m), 1713 (s), 1253.02 (s), 1117 (s), 1082 (s), 1035 (s), 987 (s), 926 (s),883 (s), 814 (s), 773 (m), 737 (s), 527 (s)."
    },
    {
        "mof_id": "NABCIF",
        "txt": "xj4yW8CrOR-j.ica.2016.01.032.txt",
        "pdf": "DF1TCjGRey-j.ica.2016.01.032.pdf",
        "html": "mOpu4VKqae-j.ica.2016.01.032.html",
        "doi": "10.1016/j.ica.2016.01.032",
        "Compound_Name": [
            "[Co(ppmba) 2 ]"
        ],
        "Reaction_Time": [
            "72 h"
        ],
        "Reaction_Temperature": [
            "433 K"
        ],
        "Active_Time": [],
        "Active_Temperature": [
            "ambient temperature"
        ],
        "Metal_Source": [
            {
                "precursor_name": "Co(Ac) 2 ?4H 2 O ",
                "amount": "0.050 g, 0.2 mmol"
            }
        ],
        "Solvent": [
            {
                "precursor_name": "water ",
                "amount": "9 mL"
            }
        ],
        "Organic_Linker": [
            {
                "precursor_name": "Hppmba",
                "amount": "0.056 g, 0.2 mmol"
            }
        ],
        "Modulator": [
            {
                "precursor_name": "Et 3 N",
                "amount": "0.25 mL"
            }
        ],
        "paragraph": "2.2. Synthesis of [Co(ppmba) 2 ](1) A mixture of Co(Ac) 2 4H 2 O (0.050 g, 0.2 mmol), Hppmba (0.056 g, 0.2 mmol), Et 3 N (0.25 mL) and distilled water (9 mL) was stirred about 15 min in air, then transferred and sealed in a 17 mL Teflon-lined autoclave, which was heated at 433 K for 72 h. After slow cooling to room temperature, purple block crystals of 1 were filtered off, washed with distilled water, and dried at ambient temperature (yield: 43% based on Co). IR data (cm 1 , KBr pellet): 3549(m), 3475(s), 3415(s), 3146(w), 3125(w), 2972(w), 2940(w), 1615(s), 1562(m), 1495(w), 1456(w), 1402(s), 1326(w), 1306(w), 1216(m), 1175(w), 1103(w), 1053(w), 1017(w), 859(w), 838(w), 809(w), 786(m), 769(m), 743(s), 697(w), 684(w), 616(w), 532(w), 487(w), 465(w), 431(w)."
    },
    {
        "mof_id": "NABCOL",
        "txt": "xj4yW8CrOR-j.ica.2016.01.032.txt",
        "pdf": "DF1TCjGRey-j.ica.2016.01.032.pdf",
        "html": "mOpu4VKqae-j.ica.2016.01.032.html",
        "doi": "10.1016/j.ica.2016.01.032",
        "Compound_Name": [
            "[Zn(ppmba) 2 ?(H 2 O) 0.5 ]"
        ],
        "Reaction_Time": [
            "72 h"
        ],
        "Reaction_Temperature": [
            "433 K"
        ],
        "Active_Time": [],
        "Active_Temperature": [
            "room temperature"
        ],
        "Metal_Source": [
            {
                "precursor_name": "Zn(Ac) 2 ?2H 2 O",
                "amount": "0.044 g, 0.2 mmol"
            }
        ],
        "Solvent": [
            {
                "precursor_name": "water",
                "amount": "10 mL"
            }
        ],
        "Organic_Linker": [
            {
                "precursor_name": "Hppmba",
                "amount": "0.056 g, 0.2 mmol"
            }
        ],
        "Modulator": [],
        "paragraph": "2.3. Synthesis of [Zn(ppmba) 2 (H 2 O) 0.5 ](2) A mixture of Zn(Ac) 2 2H 2 O (0.044 g, 0.2 mmol), Hppmba (0.056 g, 0.2 mmol), and distilled water (10 mL) was stirred about 15 min in air, then transferred and sealed in a 17 mL Teflon-lined autoclave, which was heated at 433 K for 72 h. After slow cooling to room temperature, yellow block crystals of 2 were filtered off, washed with distilled water, and dried at ambient temperature (yield: 41% based on Zn). IR data (cm 1 , KBr pellet): 3551(m), 3478(s), 3415(s), 3236(w), 3126(w), 3110(w), 3031(w), 2969(w), 2881(w), 2486(w), 2116(w), 1935(w), 1704(w), 1618(s), 1560(m), 1500(w), 1458(w), 1433(m), 1414(m), 1392(s), 1360(s), 1336(s), 1306(m), 1236(m), 1214(m), 1174(w), 1135(w), 1099(w), 1056(w), 1026"
    },
    {
        "mof_id": "NABZUM",
        "txt": "rHEn2PCvW5-cg030029p.txt",
        "pdf": "IUaOkGBrJZ-cg030029p.pdf",
        "html": "TnGXZHUliI-cg030029p.html",
        "doi": "10.1021/cg030029p",
        "Compound_Name": [
            "[(1,4-Diazabicyclo[2.2.2]octane + H + )?[(p-sulfonatocalix[4]arene) 4(Nd(H 2 O) 5 ) 3+ ]]‚4H 2 O"
        ],
        "Reaction_Time": [],
        "Reaction_Temperature": [],
        "Active_Time": [],
        "Active_Temperature": [],
        "Metal_Source": [
            {
                "precursor_name": "neodymium(III) chloride",
                "amount": "0.125 g, 0.5 mmol"
            }
        ],
        "Solvent": [
            {
                "precursor_name": "aqueous solution",
                "amount": "1 cm -3"
            }
        ],
        "Organic_Linker": [
            {
                "precursor_name": "psulfonic acidcalix[4]arene",
                "amount": "35 mg, 48 µmol"
            },
            {
                "precursor_name": "1,4-diazabicyclo[2.2.2]octane ",
                "amount": "5 mg, 45 µmol"
            }
        ],
        "Modulator": [],
        "paragraph": "Synthesis of [(1,4-Diazabicyclo[2.2.2]octane + H + )⊂[(p-sulfonatocalix[4]arene) 4(Nd(H 2 O) 5 ) 3+ ]]‚4H 2 O, 4. Slow evaporation of an aqueous solution (1 cm -3 ) containing psulfonic acidcalix[4]arene (35 mg, 48 µmol), 1,4-diazabicyclo[2.2.2]octane (5 mg, 45 µmol), and neodymium(III) chloride (0.125 g, 0.5 mmol) afforded small purple plates which were suitable for X-ray diffraction studies (18 mg, 34%)"
    },
    {
        "mof_id": "NAHDIM",
        "txt": "g8wozObWgi-c5sc03839a.txt",
        "pdf": "kBlFKvyGAI-c5sc03839a.pdf",
        "html": "ec07EPssz4-c5sc03839a.html",
        "doi": "10.1039/C5SC03839A",
        "Compound_Name": [
            "Zn-PLA",
            "[Zn 2 (L) 1.5 (H 2 O) 2 •Me 2 NH 2 ]"
        ],
        "Reaction_Time": [
            "48  h"
        ],
        "Reaction_Temperature": [
            "90 °C"
        ],
        "Active_Time": [],
        "Active_Temperature": [],
        "Metal_Source": [
            {
                "precursor_name": "Zn(NO 3 ) 2 ·6H 2 O",
                "amount": ""
            }
        ],
        "Solvent": [
            {
                "precursor_name": "N,N-dimethylformamide",
                "amount": ""
            },
            {
                "precursor_name": "H 2 O",
                "amount": ""
            }
        ],
        "Organic_Linker": [
            {
                "precursor_name": "H 4 PLA",
                "amount": ""
            }
        ],
        "Modulator": [
            {
                "precursor_name": "aqueous HBF4 ",
                "amount": ""
            }
        ],
        "paragraph": "2.2. Synthesis and X-ray crystal structure determinations of Zn-PLA   The reaction of H 4 PLA with Zn(NO 3 ) 2 ·6H 2 O in N,N-dimethylformamide-H 2 O (4:1, v/v) solvent  mixture in the presence of 45% aqueous HBF 4  at 90 °C in a tightly-capped glass vial led to flaky  crystals  after  48  h.  X-ray  single  crystal  structure  determination  (deposition  number:  CCDC  1429649) revealed that the crystals belong to monoclinic system with I2 space group,  cf. ESI.  The asymmetric unit cell was found to contain 1.5 molecules of PLA, two Zn 2+  metal ions, two  coordinated  water molecules  and one dimethylammonium  (DMA)  cation. Thus,  the molecular  formula  of  the  asymmetric  repeating  unit  is  [Zn 2 (L) 1.5 (H 2 O) 2 •Me 2 NH 2 ].  The  1.5  molecules  of  PLA account for six units of negative charge, which is compensated by two Zn 2+  ions and two  DMA cations; unfortunately, one of the DMA cations could not be located due to disorder in the  large  void  volume.  A  careful  analysis  showed  that  one  of  these  DMA  cations  is,  indeed,  stabilized inside the voids by strong hydrogen bonds with the oxygen atoms of the carboxylate  groups  of  PLA,  cf.,  ESI.  The  crystal  structure  analysis  reveals  that  there  exist  two  crystallographically independent Zn 2+  ions, i.e.,  Zn1 and Zn2, both of which are tetrahedral in  geometry, cf. Fig. 2. Interestingly, Zn1 is found to be coordinated by four oxygen atoms of four  ligand  carboxylate  groups,  while  Zn2  is  coordinated  by  four  oxygen  atoms  of  two  ligand  carboxylates and  two  water molecules. Thus,  Zn1 behaves  as a 4-connecting node,  while  Zn2  serves as a 2-connecting node. In Fig. 2 are shown coordination modes of the carboxylate groups  of  PLA.  The  assembly  of  Zn 2+   ions  and  the  organic  spacer  PLA  leads  to  formation  of  a  3D  anionic  porous  framework  structure  with  channels  that  propagate  down  a-axis,  Fig.  2.  The  solvent  accessible  volume,  which  includes  the  missing  DMA  cation,  in  Zn-PLA  MOF  was  calculated to be 35.5% by Mercury (gridstep = 0.7 Å and probe radius = 1.2 Å). Interestingly, the  3D-framework  of  Zn-PLA  corresponds  to  a  new  topology  with  a  point  symbol  of"
    },
    {
        "mof_id": "NAKGUD",
        "txt": "qZPInvjtmV-s10870-010-9747-1.txt",
        "pdf": "U5OZpLJgtF-s10870-010-9747-1.pdf",
        "html": "2PXSPKW3TW-s10870-010-9747-1.html",
        "doi": "10.1007/s10870-010-9747-1",
        "Compound_Name": [],
        "Reaction_Time": [
            "10 min"
        ],
        "Reaction_Temperature": [],
        "Active_Time": [],
        "Active_Temperature": [],
        "Metal_Source": [
            {
                "precursor_name": "mercury (II) chloride",
                "amount": "0.1 mmol"
            }
        ],
        "Solvent": [
            {
                "precursor_name": "CH 3 CN",
                "amount": "10 mL"
            }
        ],
        "Organic_Linker": [
            {
                "precursor_name": "2-mercapto-1,3,4-thiadiazole",
                "amount": "0.1 mmol"
            }
        ],
        "Modulator": [],
        "paragraph": "A sample of mercury (II) chloride (0.1 mmol) was added to the solution of 2-mercapto-1,3,4-thiadiazole (0.1 mmol) in CH 3 CN (10 mL). The reaction mixture was stirred for 10 min to give a white suspension. The precipitate was filtered off and washed with CH 3 CN to give a pure powder(1) in 85% yield. Melting point: 155 °C. A sample of complex 1 was solved in CH 3 CN and the solution is kept several days to obtain high-quality colorless single crystals. Both two complexes single crystals were suitable for X-ray measurements."
    },
    {
        "mof_id": "NEFTOJ",
        "txt": "rLXP4d5in3-ejic.201200127.txt",
        "pdf": "QS1uKxn8Ic-ejic.201200127.pdf",
        "html": "g4rQ08GFNN-ejic.201200127.html",
        "doi": "10.1002/ejic.201200127",
        "Compound_Name": [
            "[(CuL)·DMF·2H 2 O] n"
        ],
        "Reaction_Time": [
            "3 d"
        ],
        "Reaction_Temperature": [
            "120 °C"
        ],
        "Active_Time": [],
        "Active_Temperature": [],
        "Metal_Source": [
            {
                "precursor_name": "CuCl 2 ·2H 2 O",
                "amount": "34.0 mg, 0.2 mmol"
            }
        ],
        "Solvent": [
            {
                "precursor_name": "DMF/MeOH",
                "amount": "4 mL"
            }
        ],
        "Organic_Linker": [
            {
                "precursor_name": "H 2 L",
                "amount": "9.5 mg, 0.05 mmol"
            }
        ],
        "Modulator": [],
        "paragraph": "Synthesis of [(CuL)·DMF·2H 2 O] n (1a): A mixture of CuCl 2 ·2H 2 O (34.0 mg, 0.2 mmol) and H 2 L (9.5 mg, 0.05 mmol) dissolved in DMF/MeOH (1:1, 4 mL) was put in a Teflon-lined stainless-steel container and heated at 120 °C for 3 d. After slow cooling to room temperature at 5 °C/h, green, block-shaped crystals of 1a were filtered off and then washed with DMF (22% yield with regard to H 2 L). 1a is almost insoluble in common solvents. IR (KBr pellet): ν ˜ = 3335.28 (w), 3120.43 (m), 1624.34 (w), 1560.42 (s), 1542.64 (s), 1457.90 (w), 1365.22 (vs), 1300.80 (m), 1252.11 (w), 742.37 (w), 727.86 (vs), 635.37 (m), 611.70 (m), 488.23 (w), 444.24 (m) cm –1 .\nThe molecular formula was established on the basis of a singlecrystal X-ray diffraction analysis, the integrals of the 1 H NMR spectrum (Figure S3), and thermogravimetric analyses."
    },
    {
        "mof_id": "NESTAI",
        "txt": "iXvAKQpNOL-j.jssc.2012.09.008.txt",
        "pdf": "eg8XcLFMTG-j.jssc.2012.09.008.pdf",
        "html": "Dg4tASWxzZ-j.jssc.2012.09.008.html",
        "doi": "10.1016/j.jssc.2012.09.008",
        "Compound_Name": [
            "[Ni 2 (BDC) 2 (3-BPH) 2 (H 2 O) ? 4DMF] n"
        ],
        "Reaction_Time": [
            "3 d"
        ],
        "Reaction_Temperature": [
            "150 °C "
        ],
        "Active_Time": [],
        "Active_Temperature": [],
        "Metal_Source": [
            {
                "precursor_name": "Ni(NO 3 ) 2 ? 6H 2 O",
                "amount": "0.058 g, 0.20 mmol"
            }
        ],
        "Solvent": [
            {
                "precursor_name": "DMF",
                "amount": "9 mL"
            },
            {
                "precursor_name": "water ",
                "amount": "0.5 mL"
            }
        ],
        "Organic_Linker": [
            {
                "precursor_name": "H 2 BDC",
                "amount": "0.033 g, 0.20 mmol"
            },
            {
                "precursor_name": "3-BPH",
                "amount": "0.048 g, 0.20 mmol"
            }
        ],
        "Modulator": [],
        "paragraph": "[Ni 2 (BDC) 2 (3-BPH) 2 (H 2 O)  4DMF] n (3): A mixture of Ni(NO 3 ) 2  6H 2 O (0.058 g, 0.20 mmol), H 2 BDC (0.033 g, 0.20 mmol), 3-BPH (0.048 g, 0.20 mmol), and DMF (9 mL) and water (0.5 mL) was stirred for 10 min in air at room temperature. Then the mixture was transferred to and sealed in a Teflon reactor (18 mL) and heated at 150 °C for 3 d. After the mixture was cooled to room temperature at 10 °Ch  1 , green crystals of 3 were obtained (5.3% yield based on Ni(NO 3 ) 2  6H 2 O). The chemical formula of 3 was determined by elemental analysis and thermogravimetric analysis combined with single-crystal X-ray diffraction data."
    },
    {
        "mof_id": "NOQROB",
        "txt": "4V901SlwjG-s1600536809008915.txt",
        "pdf": "GrbZr4l0tl-s1600536809008915.pdf",
        "html": "mltkRtPlFq-s1600536809008915.html",
        "doi": "10.1107/S1600536809008915",
        "Compound_Name": [],
        "Reaction_Time": [],
        "Reaction_Temperature": [],
        "Active_Time": [],
        "Active_Temperature": [],
        "Metal_Source": [
            {
                "precursor_name": "Ba[Pt(CN) 4 ] .4H 2 O",
                "amount": "61 mg, 0.12 mmol"
            }
        ],
        "Solvent": [
            {
                "precursor_name": "methanol",
                "amount": ""
            }
        ],
        "Organic_Linker": [
            {
                "precursor_name": "diaza-18-crown-6",
                "amount": "37 mg (0.14 mmol) "
            }
        ],
        "Modulator": [],
        "paragraph": "A 61 mg portion of Ba[Pt(CN) 4 ] .4H 2 O (0.12 mmol) and 37 mg (0.14 mmol) of diaza-18-crown-6 were dissolved in  methanol. The solution was heated until the compounds dissolved, then cooled until a powder formed. The powder was  collected and recrystallized in a minimum of methanol. After recrystallization, the crystals were once again dissolved in  warm methanol. This solution was dispensed into 5 mm o.d. tubes, and layered with either water or ethanol. Crystals of  the title compound formed after about 24 h. The crystal selected came from the ethanol-layered tube."
    },
    {
        "mof_id": "OHIRUV",
        "txt": "DQTbOqM6rt-00958972.2020.1743276.txt",
        "pdf": "OdYozAnsBe-00958972.2020.1743276.pdf",
        "html": "apRJoMx5DW-00958972.2020.1743276.html",
        "doi": "10.1080/00958972.2020.1743276",
        "Compound_Name": [
            "[Pb(L-NO 2 ) 2 ·H 2 O] n"
        ],
        "Reaction_Time": [
            "4 days"
        ],
        "Reaction_Temperature": [
            "100 ° C"
        ],
        "Active_Time": [],
        "Active_Temperature": [
            "room temperature"
        ],
        "Metal_Source": [
            {
                "precursor_name": "Pb(OAc) 2",
                "amount": "32.5 mg, 0.1 mmol"
            }
        ],
        "Solvent": [
            {
                "precursor_name": "CH 3 OH ",
                "amount": "3.5 mL"
            },
            {
                "precursor_name": "H 2 O",
                "amount": "4.5 mL"
            }
        ],
        "Organic_Linker": [
            {
                "precursor_name": "HL-NO 2",
                "amount": "16.8 mg, 0.1 mmol"
            }
        ],
        "Modulator": [
            {
                "precursor_name": "KOH",
                "amount": "0.075 mL, 0.1 M"
            }
        ],
        "paragraph": "2.5. Synthesis of [Pb(L-NO 2 ) 2 H 2 O] nA mixture of HL-NO 2 (16.8 mg, 0.1 mmol), Pb(OAc) 2 (32.5 mg, 0.1 mmol) and KOH (0.075 mL, 0.1 M) was dissolved in a mixed solution of CH 3 OH (3.5 mL) and H 2 O (4.5 mL), which was heated at 100  C for 4 days in a 20 mL sealed Teflon-lined stainless steel vessel under autogenous pressure. After the mixture was cooled to room temperature, colorless block crystals were collected and dried in air with 53% yield based on HL-NO 2. The chemical formula of the product was determined by elemental analysis."
    },
    {
        "mof_id": "PAYREO",
        "txt": "LISIMJC1Ca-s1600536812020028.txt",
        "pdf": "ICZawhIbnn-s1600536812020028.pdf",
        "html": "0otDapPHNQ-s1600536812020028.html",
        "doi": "10.1107/S1600536812020028",
        "Compound_Name": [],
        "Reaction_Time": [],
        "Reaction_Temperature": [],
        "Active_Time": [],
        "Active_Temperature": [],
        "Metal_Source": [
            {
                "precursor_name": " cobalt chloride",
                "amount": "119.4 mg, 0.5 mmol"
            }
        ],
        "Solvent": [
            {
                "precursor_name": "ethanol",
                "amount": "6 mL"
            },
            {
                "precursor_name": "aqueous solution",
                "amount": "3 ml"
            },
            {
                "precursor_name": "pyridine ",
                "amount": "0.15 ml"
            }
        ],
        "Organic_Linker": [
            {
                "precursor_name": "1,3-H 2 bdc",
                "amount": "83.0 mg, 0.5  mmol"
            }
        ],
        "Modulator": [],
        "paragraph": "Purple crystals of the title compound were obtained from slow diffusion of ethanol(6 mL) of 1,3-H 2 bdc (83.0 mg, 0.5  mmol) and pyridine (0.15 ml) into an aqueous solution (3 ml) of cobalt chloride (119.4 mg, 0.5 mmol)"
    },
    {
        "mof_id": "PEBXIF",
        "txt": "b5SbTqC9XF-j.ica.2012.03.015.txt",
        "pdf": "SVlg70NDWf-j.ica.2012.03.015.pdf",
        "html": "lK8Glpu2QT-j.ica.2012.03.015.html",
        "doi": "10.1016/j.ica.2012.03.015",
        "Compound_Name": [
            " μ -o-[Ni 2 (4,4′ -bpy) 2 (oba) 2 ] n"
        ],
        "Reaction_Time": [
            "72 h"
        ],
        "Reaction_Temperature": [
            "160 °C"
        ],
        "Active_Time": [],
        "Active_Temperature": [],
        "Metal_Source": [
            {
                "precursor_name": "NiSO 4 ·6H 2 O",
                "amount": "0.1314 g, 0.5 mmol"
            }
        ],
        "Solvent": [
            {
                "precursor_name": "water",
                "amount": "10 mL"
            }
        ],
        "Organic_Linker": [
            {
                "precursor_name": "H 2 oba ",
                "amount": "0.1291 g, 0.5 mmol"
            },
            {
                "precursor_name": "4,4 ′ -bipyridine ",
                "amount": "0.0781 g, 0.5 mmol"
            }
        ],
        "Modulator": [
            {
                "precursor_name": "triethylamine ",
                "amount": "150 μ L"
            }
        ],
        "paragraph": "2.2. Preparation of μ -o-[Ni 2 (4,4′ -bpy) 2 (oba) 2 ] n (1) NiSO 4 6H 2 O (0.1314 g, 0.5 mmol), H 2 oba (0.1291 g, 0.5 mmol) and 4,4 ′ -bipyridine (0.0781 g, 0.5 mmol) were dissolved in 10 mL distilled water, 150 μL triethylamine was added slowly to the mixture upon stirring, after further 20 min continuous stirring the final mixture was sealed in a 23 mL Teflon-lined stainless vessel, and heated at 160 °C for 72 h. The vessel was cooled to room temperature with the speed of 10 °C/h. Large quantities of green cubic crystals and a few pale-yellow plate crystals were obtained as final products. The cubic crystals were isolated manually, washed with distilled water and dried at ambient conditions. Yield: 75%. IR (KBr pallet m /cm 1 ): 3442(s), 3061(w), 1593(s), 1543(m), 1408(m), 1235(s), 1162(m), 876(w), 814(m), 630(w)."
    },
    {
        "mof_id": "PEKZIP",
        "txt": "x8eMoto9dS-ejic.200500877.txt",
        "pdf": "PSEkUMCYm7-ejic.200500877.pdf",
        "html": "4YKouvKkLg-ejic.200500877.html",
        "doi": "10.1002/ejic.200500877",
        "Compound_Name": [
            "[Cu 2 (4,4′-bpy) 2 Cl](ClO 4 )"
        ],
        "Reaction_Time": [
            "72 h"
        ],
        "Reaction_Temperature": [
            " 180 °C"
        ],
        "Active_Time": [],
        "Active_Temperature": [],
        "Metal_Source": [
            {
                "precursor_name": "Cu(ClO 4 ) 2 · 6H 2 O",
                "amount": "0.186 g, 0.5 mmol"
            },
            {
                "precursor_name": "CuCl 2",
                "amount": "0.017 g, 0.1 mmol"
            }
        ],
        "Solvent": [
            {
                "precursor_name": "water",
                "amount": "18.0 mL"
            }
        ],
        "Organic_Linker": [
            {
                "precursor_name": "pyrazine-2,3-dicarboxylic acid",
                "amount": "0.084 g, 0.5 mmol"
            },
            {
                "precursor_name": "4,4′-bpy",
                "amount": "0.096 g, 0.5 mmol"
            }
        ],
        "Modulator": [],
        "paragraph": "Synthesis of [Cu 2 (4,4′-bpy) 2 Cl](ClO 4 ) (1): A mixture of Cu(ClO 4 ) 2 · 6H 2 O (0.186 g, 0.5 mmol), pyrazine-2,3-dicarboxylic acid (0.084 g, 0.5 mmol), 4,4′-bpy (0.096 g, 0.5 mmol), CuCl 2 (0.017 g, 0.1 mmol), and water (18.0 mL) in the molar ratio of 5:5:5:1:10000 was sealed in a 25-mL stainless steel reactor with Teflon liner, and heated directly to 180 °C. After being kept at 180 °C for 72 h, it was cooled slowly to 30 °Catarateof2°C/h. From a large quantity of red deposit, the resulting orange block crystals of 1 were separated, washed, and dried in air (yield ca. 10% based on Cl)."
    },
    {
        "mof_id": "PODMAX",
        "txt": "zAT8ap5aCP-s0108270108016545.txt",
        "pdf": "QXZL4Gz3Uu-s0108270108016545.pdf",
        "html": "WuzhhhKjzO-s0108270108016545.html",
        "doi": "10.1107/S0108270108016545",
        "Compound_Name": [],
        "Reaction_Time": [
            "24 h"
        ],
        "Reaction_Temperature": [
            "453 K"
        ],
        "Active_Time": [],
        "Active_Temperature": [],
        "Metal_Source": [
            {
                "precursor_name": "Cu(AcO) 2 ?H 2 O",
                "amount": "6.0 mg, 0.03 mmol"
            }
        ],
        "Solvent": [
            {
                "precursor_name": "water",
                "amount": "7 ml"
            }
        ],
        "Organic_Linker": [
            {
                "precursor_name": "benzene-1,3,5-tricarboxylic acid",
                "amount": "6.3 mg, 0.03 mmol"
            },
            {
                "precursor_name": "tr 2 ad?3H 2 O",
                "amount": "8.9 mg, 0.03 mmol"
            }
        ],
        "Modulator": [],
