Repository: BHT321/MOFs_Synthesis_Condition_Extraction

# Synthesis Condition Extraction Using Few-shot LLM
This code is used to extract synthesis condition from MOFs paragraphs.

### Metrics of Results
1. Run the code in `example.ipynb`. It will generate an `example_output.json` file, containing the extraction result of each paragraph in `example_input.json`
2. Run the code in `statistics/example.ipynb`. It will read `example_output.json` and calculate the scores of extraction.

**Time**: it will take 1 to 3 minutes to run extraction   
**Result**: the result is calculated in `statistics/example.ipynb`. The F1 score will be about 0.91 to 0.93.

File: Code/Synthesis_Condition_Extraction/CSD_annotated_data.json (part 5 of 6)
[
        "paragraph": "The tr 2 ad ligand was prepared in 70% yield by reacting adamantane1,3-diamine and dimethylformamide azine in boiling xylene in the presence of TsOH as catalyst; the product was crystallized from water as the trihydrate (tr 2 ad3H 2 O). For the synthesis of the title compound, Cu(AcO) 2 H 2 O (6.0 mg, 0.03 mmol), benzene-1,3,5-tricarboxylic acid (6.3 mg, 0.03 mmol), tr 2 ad3H 2 O (8.9 mg, 0.03 mmol) and water (7 ml) were added to a Teflon vessel and placed in a steel autoclave, heated at 453 K for 24 h and then cooled to room temperature over a period of 48 h, affording light-green plates of (I) (yield 85%, 8.1 mg)"
    },
    {
        "mof_id": "PULVUO",
        "txt": "ZerjUetluu-00958970903377287.txt",
        "pdf": "lKmynldZ1p-00958970903377287.pdf",
        "html": "8vmsnOXO1W-00958970903377287.html",
        "doi": "10.1080/00958970903377287",
        "Compound_Name": [
            "{[Cu I (4,4′ -bpy)] 3 [Cu II (en) 2 ] 2 [As 2 W V 3 W VI 15 O 62 ]} 2 [Cu I 3 (4,4′ bpy) 3 (H 2 O) 2 ]ðH 3 O) E 4H 2 O"
        ],
        "Reaction_Time": [
            "30 min"
        ],
        "Reaction_Temperature": [],
        "Active_Time": [],
        "Active_Temperature": [],
        "Metal_Source": [
            {
                "precursor_name": "K 6 As 2 W 18 O 62 ? 14H 2 O",
                "amount": "1.48 g, 0.3 mmol"
            },
            {
                "precursor_name": "Cu(Ac) 2 ? 2H 2 O",
                "amount": "0.16 g, 0.7 mmol"
            }
        ],
        "Solvent": [
            {
                "precursor_name": "Et 3 N",
                "amount": "0.3 mL"
            },
            {
                "precursor_name": "water",
                "amount": "10 mL"
            }
        ],
        "Organic_Linker": [
            {
                "precursor_name": "4,4′ -bipy",
                "amount": "0.05 g, 0.32 mmol"
            },
            {
                "precursor_name": "en",
                "amount": "0.1 g, 1.66 mmol"
            }
        ],
        "Modulator": [
            {
                "precursor_name": "HCl solution",
                "amount": ""
            }
        ],
        "paragraph": "Synthesis of {[Cu I (4,4′ -bpy)] 3 [Cu II (en) 2 ] 2 [As 2 W V 3 W VI 15 O 62 ]} 2 [Cu I 3 (4,4′ bpy) 3 (H 2 O) 2 ]ðH 3 O) E 4H 2 O (2). K 6 As 2 W 18 O 62  14H 2 O [29] (1.48 g, 0.3 mmol), Cu(Ac) 2  2H 2 O (0.16 g, 0.7 mmol), 4,4′ -bipy (0.05 g, 0.32 mmol), en (0.1 g, 1.66 mmol), and Et 3 N (0.3 mL) were dissolved in 10 mL water. The pH of the mixture was adjusted to 4.4 by adding HCl solution and the mixture was stirred for 30 min in air. The final solution was transferred into a 25 mL Teflon-lined autoclave and crystallized at 170  C for 5 days. Then the autoclave was cooled at 10  Ch 1 to room temperature. The resulting black block crystals were filtered off, washed with distilled water, and dried in a desiccator at room temperature (35% yield based on W). IR (KBr pellet (cm 1 )): 3437 (s), 3079 (w), 2951 (w), 2868 (w), 1604 (m), 1488 (s), 1406 (m), 1362 (w), 1238 (m), 1202 (m), 954 (s), 864 (s), 831 (s), 735 (s), 521 (m)."
    },
    {
        "mof_id": "PUZDEV",
        "txt": "XHR6fBpnT1-s00706-015-1446-3.txt",
        "pdf": "kkqdHL9kOa-s00706-015-1446-3.pdf",
        "html": "nFxwnXqvKc-s00706-015-1446-3.html",
        "doi": "10.1007/s00706-015-1446-3",
        "Compound_Name": [
            "Poly[(l-3-carboxypyridine-2-carboxylato)(l-2,3pyridinedicarboxylate)samarium(III)]"
        ],
        "Reaction_Time": [
            "2 h",
            "5 h"
        ],
        "Reaction_Temperature": [
            "room temperature"
        ],
        "Active_Time": [],
        "Active_Temperature": [],
        "Metal_Source": [
            {
                "precursor_name": "Sm(NO 3 ) 3 ·6H 2 O",
                "amount": "0.889 g, 2 mmol"
            }
        ],
        "Solvent": [
            {
                "precursor_name": "water",
                "amount": "15 cm 3"
            }
        ],
        "Organic_Linker": [
            {
                "precursor_name": "Pyarazine-2,3-dicarboxylic acid",
                "amount": "0.336 g, 2 mmol"
            },
            {
                "precursor_name": "4-amino-1,2,4-triazole",
                "amount": "0.168 g, 2 mmol"
            }
        ],
        "Modulator": [],
        "paragraph": "Poly[(l-3-carboxypyridine-2-carboxylato)(l-2,3pyridinedicarboxylate)samarium(III)]  Pyarazine-2,3-dicarboxylic acid (0.336 g, 2 mmol) and 0.168 g 4-amino-1,2,4-triazole (2 mmol) were dissolved in 15 cm 3 distilled water and refluxed for 2 h. Sm(NO 3 ) 3 6H 2 O (0.889 g, 2 mmol) was added to above solution and stirred at room temperature for 5 h. The precipitates were filtered off from the reaction mixture and the mother liquor was then kept at 4 C. The colorless crystals of complex suitable for X-ray diffraction were obtained after few days. IR (KBr): = 3400–3070 (b), 1713 (s), 1615 (s), 1565 (s), 1448 (s), 1168 (s), 1107 (s), 1066 (m), 884 (s), 839 (m), 649 (w) cm -1 ."
    },
    {
        "mof_id": "QARZIT02",
        "txt": "KggzmfdYh7-zaac.200600218.txt",
        "pdf": "DbBaMtGgvn-zaac.200600218.pdf",
        "html": "e1dwBc64ok-zaac.200600218.html",
        "doi": "10.1002/zaac.200600218",
        "Compound_Name": [],
        "Reaction_Time": [
            "30 min"
        ],
        "Reaction_Temperature": [
            "room temperature"
        ],
        "Active_Time": [],
        "Active_Temperature": [],
        "Metal_Source": [
            {
                "precursor_name": "Pb(NO 3 ) 2 ",
                "amount": "0.33 g, 1 mmol"
            }
        ],
        "Solvent": [
            {
                "precursor_name": "water",
                "amount": "100 mL"
            },
{
                "precursor_name": "water",
                "amount": "50 mL"
            }
        ],
        "Organic_Linker": [
            {
                "precursor_name": "pydcH 2 ",
                "amount": "0.17 g, 1 mmol"
            },
            {
                "precursor_name": "bipy",
                "amount": "0.16 g, 1 mmol"
            }
        ],
        "Modulator": [],
        "paragraph": "Preparation of complex 2: To a solution of pydcH 2 (0.17 g, 1 mmol) and bipy (0.16 g, 1 mmol) in water (100 mL) a solution of Pb(NO 3 ) 2 (0.33 g, 1 mmol) in water (50 mL) was added. The resulting purple solution was stirred for 30 min. at room temperature. This solution was left to evaporate slowly at room temperature. After three week, colorless prismatic crystals were isolated (0.31 g, 83.3 %, m.p.220 °C ) [12]"
    },
    {
        "mof_id": "QAYNAF",
        "txt": "tZP4fgsYtk-ic000929k.txt",
        "pdf": "K1rNTjcssD-ic000929k.pdf",
        "html": "VSxEFMkGvh-ic000929k.html",
        "doi": "10.1021/ic000929k",
        "Compound_Name": [
            "{[Zn 2 (bdaip)(µ-OH)(OH)]NO 3 ‚2H 2 O} ∞ ",
            "{[Zn 2 (bdaip)(µ-OH)(OH)]NO 3 ‚ 2H 2 O} ∞ "
        ],
        "Reaction_Time": [
            "overnight"
        ],
        "Reaction_Temperature": [
            "room temperature"
        ],
        "Active_Time": [
            "a few days"
        ],
        "Active_Temperature": [
            "ambient temperature"
        ],
        "Metal_Source": [
            {
                "precursor_name": "Zn(NO 3 ) 2 ·6H 2 O",
                "amount": "362 mg, 1.22 mmol"
            }
        ],
        "Solvent": [
            {
                "precursor_name": "ethanol-water",
                "amount": "30 mL"
            }
        ],
        "Organic_Linker": [
            {
                "precursor_name": "2,6-Diformyl-4-methylphenol ",
                "amount": "100 mg, 0.61 mmol"
            },
            {
                "precursor_name": "N,N-dimethylethylenediamine",
                "amount": "107 mg, 1.21 mmol"
            }
        ],
        "Modulator": [
            {
                "precursor_name": "NaOH ",
                "amount": ""
            }
        ],
        "paragraph": "{[Zn 2 (bdaip)(µ-OH)(OH)]NO 3 ‚2H 2 O} ∞ 1. 2,6-Diformyl-4-methylphenol (100 mg, 0.61 mmol), Zn(NO 3 ) 2 ‚6H 2 O (362 mg, 1.22 mmol), and N,N-dimethylethylenediamine (107 mg, 1.21 mmol) were dissolved in ethanol-water (2:1, 30 mL) and stirred at room temperature overnight. The deep yellow solution was brought to pH 10.2 by 2 N NaOH and kept at the ambient temperature in an open beaker. After a few days, X-ray suitable crystals of {[Zn 2 (bdaip)(µ-OH)(OH)]NO 3 ‚ 2H 2 O} ∞ were obtained. Yield: 183 mg (53%). Selected IR data (cm -1 ): 3151 (br), 2839 (m), 2799 (m), 1644 (s), 1622 (s), 1517 (s), 1456 (m), 1384 (s), 1284 (w), 1238 (m), 1077 (m), 1023 (m), 893 (m), 826 (m), 780 (m), 388 (m).\n1 H NMR (DMSO-d 6 ): δ ) 8.12 (s, 2H, azomethine), 6.85 (s, 2H, aryl), 3.58 (s, br, 4H, dN-CH 2 ), 2.81 (s, br, 4H, -N-CH 2 ), 2.42 (s, 12H, N-CH 3 ), 2.20 (s, 3H, Ar-CH 3 )."
    },
    {
        "mof_id": "QEFPOJ",
        "txt": "TPfJNhMnxv-acsami.7b08322.txt",
        "pdf": "IDqvJvGsaj-acsami.7b08322.pdf",
        "html": "8b8jczPrdR-acsami.7b08322.html",
        "doi": "10.1021/acsami.7b08322",
        "Compound_Name": [
            "[(H 3 O)(H 2 O)(phz) 3 ][Fe II Fe III (C 6 O 4 Cl 2 ) 3 ]·12H 2 O"
        ],
        "Reaction_Time": [],
        "Reaction_Temperature": [
            "room  temperature"
        ],
        "Active_Time": [],
        "Active_Temperature": [],
        "Metal_Source": [
            {
                "precursor_name": " [PEtPh 3 ] 3 [Fe(C 6 O 4 Cl 2 ) 3 ]",
                "amount": "15.5  mg,  0.01  mmol"
            },
            {
                "precursor_name": "Fe(BF 4 ) 2 .6H 2 O",
                "amount": "55  mg,  0.16  mmol"
            }
        ],
        "Solvent": [
            {
                "precursor_name": "acetonitrile",
                "amount": "4.5  mL"
            },
            {
                "precursor_name": "THF",
                "amount": "2  mL"
            },
            {
                "precursor_name": "water",
                "amount": "2.5 mL"
            }
        ],
        "Organic_Linker": [
            {
                "precursor_name": "phenazine",
                "amount": "54 mg, 0.3 mmol"
            }
        ],
        "Modulator": [],
        "paragraph": "[(H 3 O)(H 2 O)(phz) 3 ][Fe II Fe III (C 6 O 4 Cl 2 ) 3 ]·12H 2 O  (1).  Single  crystals  of  1  were  obtained  by  carefully  layering,  at  room  temperature,  a  degased  solution  of  [PEtPh 3 ] 3 [Fe(C 6 O 4 Cl 2 ) 3 ] 60 (15.5  mg,  0.01  mmol)  in  acetonitrile  (4.5  mL)  on  top  of  a  degased solution of phenazine (54 mg, 0.3 mmol) in THF (2  mL)  and  a  degased  solution  of  Fe(BF 4 ) 2 .6H 2 O  (55  mg,  0.16mmol) in water (2.5 mL). The solution was sealed and allowed  to  stand  for  about  two  months  to  obtain  black  hexagonal  prismatic  crystals."
    },
    {
        "mof_id": "QUCTIS",
        "txt": "z67eqi76XL-cg900676x.txt",
        "pdf": "p7cxHadap0-cg900676x.pdf",
        "html": "I9sPItbeqh-cg900676x.html",
        "doi": "10.1021/cg900676x",
        "Compound_Name": [
            "[{Cd( D-Hca) 2 (bth)(H 2 O)} 3 H 2 O] n"
        ],
        "Reaction_Time": [
            "75 h"
        ],
        "Reaction_Temperature": [
            "140 °C"
        ],
        "Active_Time": [],
        "Active_Temperature": [],
        "Metal_Source": [
            {
                "precursor_name": "Cd(NO 3 ) 2 · 4H 2 O ",
                "amount": "45 mg, 0.15 mmol"
            }
        ],
        "Solvent": [
            {
                "precursor_name": "H 2 O",
                "amount": "8 mL"
            }
        ],
        "Organic_Linker": [
            {
                "precursor_name": "D-H 2 ca",
                "amount": "30 mg, 0.15 mmol"
            },
            {
                "precursor_name": "bth",
                "amount": "49 mg, 0.30 mmol"
            }
        ],
        "Modulator": [
            {
                "precursor_name": "NaOH",
                "amount": "4.5 mg, 0.113 mmol"
            }
        ],
        "paragraph": "[{Cd( D-Hca) 2 (bth)(H 2 O)} 3 H 2 O] n (5). A mixture of Cd(NO 3 ) 2 · 4H 2 O (45 mg, 0.15 mmol), D-H 2 ca (30 mg, 0.15 mmol), bth (49 mg, 0.30 mmol), NaOH (4.5 mg, 0.113 mmol) in H 2 O (8 mL) was placed in a Teflon-lined stainless steel container, heated at 140 °C for 75 h, and cooled to room temperature. The reaction mixture was filtered and left to stand at room temperature. Colorless plate-like crystals suitable for X-ray analysis were obtained by slow evaporation of the solvent for 1 day. Yield: 56%. IR (KBr, cm -1 ): 3406(br), 3137(m), 2966(s), 1721(s), 1676(s), 1533(vs), 1460(m), 1399(m), 1364(m), 1280(s), 1206(m), 1135(s), 985(w), 880(w), 806(w), 675(m), 648(w)."
    },
    {
        "mof_id": "REZSAR",
        "txt": "jyzAuzLQec-s1600536807009282.txt",
        "pdf": "jaTT5Y32Er-s1600536807009282.pdf",
        "html": "pRf1fEQOZ0-s1600536807009282.html",
        "doi": "10.1107/S1600536807009282",
        "Compound_Name": [],
        "Reaction_Time": [
            "71 h"
        ],
        "Reaction_Temperature": [
            "393 K"
        ],
        "Active_Time": [],
        "Active_Temperature": [],
        "Metal_Source": [
            {
                "precursor_name": "copper(II) sulfate pentahydrate",
                "amount": "69 mg, 0.28 mmol"
            },
            {
                "precursor_name": "molybdenum(VI) oxide",
                "amount": "80 mg, 0.56 mmol"
            }
        ],
        "Solvent": [
            {
                "precursor_name": "water ",
                "amount": "10.0 g, 555 mmol"
            }
        ],
        "Organic_Linker": [
            {
                "precursor_name": " 2,4'-bipyridine",
                "amount": "87 mg, 0.56 mmol"
            }
        ],
        "Modulator": [],
        "paragraph": "All chemicals were obtained commercially. A mixture of copper(II) sulfate pentahydrate (69 mg, 0.28 mmol), molybdenum(VI) oxide (80 mg, 0.56 mmol), 2,4' -bipyridine (87 mg, 0.56 mmol) and water (10.0 g, 555 mmol) was placed in a 23 ml Teflon-lined Parr acid digestion bomb, which was then heated under autogenous pressure at 393 K for 71 h. Brown blocks of the title compound were obtained after manual separation from a green microcrystalline solid."
    },
    {
        "mof_id": "RIGREF",
        "txt": "2GEq48DXTz-s1600536807027936.txt",
        "pdf": "1Li89IL08W-s1600536807027936.pdf",
        "html": "lJrzWzlSIg-s1600536807027936.html",
        "doi": "10.1107/S1600536807027936",
        "Compound_Name": [],
        "Reaction_Time": [
            "3 days"
        ],
        "Reaction_Temperature": [
            "393 K"
        ],
        "Active_Time": [],
        "Active_Temperature": [],
        "Metal_Source": [
            {
                "precursor_name": "CdO ",
                "amount": "0.064 g, 0.05 mmol"
            }
        ],
        "Solvent": [
            {
                "precursor_name": " water",
                "amount": "5.0 ml"
            }
        ],
        "Organic_Linker": [
            {
                "precursor_name": " 1,10-phenanthroline",
                "amount": "0.0198 g, 0.1 mmol"
            },
            {
                "precursor_name": "pyridine-2,3-dicarboxylic acid ",
                "amount": "0.0167 g, 0.1 mmol"
            }
        ],
        "Modulator": [],
        "paragraph": "A mixture of CdO (0.064 g, 0.05 mmol), 1,10-phenanthroline (0.0198 g, 0.1 mmol), pyridine-2,3-dicarboxylic acid (0.0167 g, 0.1 mmol) and 5.0 ml distilled water was mixed in a Teflon-lined autoclave and heated at 393 K for 3 days. After cooled to room temperature, block-like colorless crystals of (I) were obtained and washed with distlled water. The pyridine-3-dicarboxylic acid in (I) was believed to be obtained from in situ decarboxylation of pyridine-2,3-dicarboxylic acid. The similar decomposing behaviors have been observed previously (Gerrard, et al. 2000; Chen, et al. 2003; Li, et al. 2006."
    },
    {
        "mof_id": "ROMCAA",
        "txt": "e7bdY72Chs-j.jssc.2019.120913.txt",
        "pdf": "9AnwNqoo7L-j.jssc.2019.120913.pdf",
        "html": "Prf09Fdfrt-j.jssc.2019.120913.html",
        "doi": "10.1016/j.jssc.2019.120913",
        "Compound_Name": [
            "[Co 2 ( i BuOip) 2 (bpa) 2 (H 2 O)] "
        ],
        "Reaction_Time": [
            "4 days"
        ],
        "Reaction_Temperature": [
            "383 K"
        ],
        "Active_Time": [],
        "Active_Temperature": [
            "room temperature"
        ],
        "Metal_Source": [
            {
                "precursor_name": "Co(OAc) 2 ·4H 2 O ",
                "amount": "24.9 mg, 0.1 mmol"
            }
        ],
        "Solvent": [
            {
                "precursor_name": "DMF/H 2 O",
                "amount": "12 mL"
            }
        ],
        "Organic_Linker": [
            {
                "precursor_name": "5-i-butoxyisophthalate",
                "amount": "22.0 mg, 0.1 mmol"
            },
            {
                "precursor_name": "1,2-bi(4pyridyl)ethane",
                "amount": "18.2 mg, 0.1 mmol"
            }
        ],
        "Modulator": [
            {
                "precursor_name": "KOH",
                "amount": "5.6 mg, 0.1 mmol"
            }
        ],
        "paragraph": "2.2.1. Synthesis of [Co 2 ( i BuOip) 2 (bpa) 2 (H 2 O)] (1)A mixture of 5-i-butoxyisophthalate (22.0 mg, 0.1 mmol), 1,2-bi(4pyridyl)ethane (18.2 mg, 0.1 mmol), Co(OAc) 2 ⋅4H 2 O (24.9 mg, 0.1 mmol) and KOH (5.6 mg, 0.1 mmol) were added to 12 mL DMF/H 2 O (v/v ¼ 1/1) in a 25 mL Teflon-lined stainless steel vessel. The mixture was heated at 383 K for 4 days, and then slowly cooled down to room temperature. Red block crystals of 1 were obtained (yield: 42% based on cobalt). IR (cm -1 ): 3072 w, 2952 m, 2929 m, 1612 w, 1540 s, 1332 m, 1267 m, 965 m, 827 m, 779 s, 736 s, 708 m."
    },
    {
        "mof_id": "ROXPEC",
        "txt": "L9CLRslmSi-ncrs-2019-0529.txt",
        "pdf": "NRoUbuQmGI-ncrs-2019-0529.pdf",
        "html": "F1nTvpzFoA-ncrs-2019-0529.html",
        "doi": "10.1515/ncrs-2019-0529",
        "Compound_Name": [],
        "Reaction_Time": [
            "2 h"
        ],
        "Reaction_Temperature": [],
        "Active_Time": [],
        "Active_Temperature": [],
        "Metal_Source": [
            {
                "precursor_name": "Dibenzyltin dichloride",
                "amount": "0.37 g, 1 mmol"
            }
        ],
        "Solvent": [
            {
                "precursor_name": "methanol",
                "amount": "25 mL"
            }
        ],
        "Organic_Linker": [
            {
                "precursor_name": "4,4′bipyridine N,N′-dioxide di-hydrate",
                "amount": "0.11 g, 0.5 mmol"
            }
        ],
        "Modulator": [],
        "paragraph": "Synthesis: Dibenzyltin dichloride was synthesized by the direct reaction of benzyl chloride (Merck) and metallic tin powder (Merck) in toluene according to a literature procedure [5]. Dibenzyltin dichloride (0.37 g, 1 mmol) and 4,4′bipyridine N,N′-dioxide di-hydrate (Sigma Aldrich, 0.11 g, 0.5 mmol) were dissolved in methanol (25 mL) and the mixture was refluxed for 2 h. After filtration, the filtrate was evaporated slowly until pale-yellow crystals were formed. The crystals were filtered, washed with a minimum amount of ethanol and air-dried. Yield: 0.34 g (60.7%). M.pt: 469–471 K. 1 H NMR (DMSO-d 6 , ppm): δ 2.97 (s, 4H, CH 2 ), 7.03–7.23 (m, 10H, Ph—H), 7.86 (d, 4H, J = 7.00 Hz, py—H), 8.30 (d, 4H, J = 7.10 Hz, py—H)."
    },
    {
        "mof_id": "SAMZIS",
        "txt": "tplcMxaodD-acs.cgd.6b01755.txt",
        "pdf": "n5SS2VWb4a-acs.cgd.6b01755.pdf",
        "html": "bli918XFQD-acs.cgd.6b01755.html",
        "doi": "10.1021/acs.cgd.6b01755",
        "Compound_Name": [
            "[Zn(µ 2 -1H-ade)(µ 2 -SO 4 )] n"
        ],
        "Reaction_Time": [
            "24 h"
        ],
        "Reaction_Temperature": [
            "393 K"
        ],
        "Active_Time": [],
        "Active_Temperature": [],
        "Metal_Source": [
            {
                "precursor_name": "Zn(SO 4 )?7H 2 O ",
                "amount": "150 mg, 0.52 mmol"
            }
        ],
        "Solvent": [
            {
                "precursor_name": "aqueous solution",
                "amount": "15 mL"
            },
            {
                "precursor_name": "aqueous solution",
                "amount": "15 mL"
            }
        ],
        "Organic_Linker": [
            {
                "precursor_name": "HAde",
                "amount": "60 mg, 0.4 mmol"
            }
        ],
        "Modulator": [],
        "paragraph": "Synthesis of [Zn(µ 2 -1H-ade)(µ 2 -SO 4 )] n  (1)  15 mL aqueous solution of Zn(SO 4 )7H 2 O (150 mg, 0.52 mmol) was slowly added to the 15 mL  aqueous solution  of HAde (60 mg, 0.4 mmol) in a 50 mL round bottom flask. The milky white  turbid solution thus resulted was allowed to reflux at 393 K for 24 h and subsequently cool to  room temperature. The colorless block shaped crystals suitable for single crystal X-ray analysis  were  obtained  with  good  yield  (∼79%). IR cm -1  (KBr):  3424 (br), 3167 (w), 3108  (w), 2744  (m), 2369  (m), 1928 (m), 1869 (m), 1688 (s), 1612 (w),  1475 (s), 1400 (s), 1237 (w), 1214 (s), 1142 (s), 1298 (w), 1237 (w), 1213(m), 1142(s), 1041  (w), 1007 (m), 977 (m), 891 (m), 787 (s), 687 (m), 637 (s), 597 (w), 566 (m), 528 (w), 507 (w)"
    },
    {
        "mof_id": "SOBQOQ",
        "txt": "LDOub0oSuk-00958970701609055.txt",
        "pdf": "XiS5ZENsBb-00958970701609055.pdf",
        "html": "tvxsSXV9KO-00958970701609055.html",
        "doi": "10.1080/00958970701609055",
        "Compound_Name": [
            "[Cd(μ3 -Hpdh)(μ2 -Cl)] n"
        ],
        "Reaction_Time": [
            "3 days"
        ],
        "Reaction_Temperature": [
            "170°C"
        ],
        "Active_Time": [],
        "Active_Temperature": [],
        "Metal_Source": [
            {
                "precursor_name": "CdCl 2·2.5H 2 O ",
                "amount": "0.232 g, 1.02 mmol"
            }
        ],
        "Solvent": [
            {
                "precursor_name": "H 2 O",
                "amount": "5 mL, 277 mmol"
            }
        ],
        "Organic_Linker": [
            {
                "precursor_name": "H 2 pda ",
                "amount": "0.176 g, 1.05 mmol"
            }
        ],
        "Modulator": [
            {
                "precursor_name": "aqueous hydrochloric acid",
                "amount": ""
            },
            {
                "precursor_name": "hydrazine hydrate ",
                "amount": "0.381 g, 7.61 mmol"
            }
        ],
        "paragraph": "2.2. Synthesis of [Cd(μ3 -Hpdh)(μ2 -Cl)] n (1)A mixture of CdCl 2  2.5H 2 O (0.232 g, 1.02 mmol), H 2 pda (0.176 g, 1.05 mmol), hydrazine hydrate (0.381 g, 7.61 mmol) and H 2 O (5 mL, 277 mmol) was stirred at room temperature for 10 min and the pH was adjusted with dilute aqueous hydrochloric acid to 4  6. Then the mixture was sealed in a 30 mL Teflon-lined stainless steel autoclave (25 mL, capacity) under autogenous pressure, heated to 170  C for 3 days and cooled to room temperature. The crystalline product was filtered. Yellow single crystals suitable for X-ray analysis were obtained. Yield: 27%. IR (KBr cm 1 ): 3191(m), 1636(s), 1572(s), 1531(s), 1369(m), 1250(m), 1221(m), 1115(m), 841(w), 793(m), 751(m), 666(w), 488(w)."
    },
    {
        "mof_id": "TAYMUC",
        "txt": "nHsgHl6HLQ-j.poly.2005.06.026.txt",
        "pdf": "L4fJhmEk9Z-j.poly.2005.06.026.pdf",
        "html": "s1hpT1EdiG-j.poly.2005.06.026.html",
        "doi": "10.1016/j.poly.2005.06.026",
        "Compound_Name": [
            "{ [Co(bpp)(OH-BDC)] · H 2 O } n"
        ],
        "Reaction_Time": [
            "96 h"
        ],
        "Reaction_Temperature": [
            "165 °C "
        ],
        "Active_Time": [],
        "Active_Temperature": [],
        "Metal_Source": [
            {
                "precursor_name": "Co(NO 3 ) 2 · 6H 2 O",
                "amount": "0.058 g, 0.20 mmol"
            }
        ],
        "Solvent": [
            {
                "precursor_name": "water",
                "amount": "18 mL"
            }
        ],
        "Organic_Linker": [
            {
                "precursor_name": "5-hydroxyisophthalic acid ",
                "amount": "0.032 g, 0.20 mmol"
            },
            {
                "precursor_name": "1,3bis(4-pyridyl)prop ane",
                "amount": "0.040 g, 0.20 mmol"
            }
        ],
        "Modulator": [
            {
                "precursor_name": "NaOH",
                "amount": "0.016 g, 0.40 mmol "
            }
        ],
        "paragraph": "2.2.1. Preparation of { [Co(bpp)(OH-BDC)] Æ H 2 O } n (1)A mixture of Co(NO 3 ) 2 Æ 6H 2 O (0.058 g, 0.20 mmol), 5-hydroxyisophthalic acid (0.032 g, 0.20 mmol), 1,3bis(4-pyridyl)prop ane (0.040 g, 0.20 mmol) and NaOH (0.016 g, 0.40 mmol ) in distilled water (18 mL) was sealed in a 25 mL stainless reactor with a Teflon liner and heated to 165 C for 96 h. After cooling to room temperature over 24 h, cube-shaped red crystals of 1 were obtained. Yield: 41%. IR (KBr, cm 1 ): 3400 (m), 2927 (w), 1615 (s), 1575 (vs), 1401 (vs), 1373 (s), 1276 (s), 1018 (m), 785 (s), 723 (s), 519 (m)."
    },
    {
        "mof_id": "TEKLOM",
        "txt": "Ryykz6JrQl-174751912x13413336460126.txt",
        "pdf": "r19MecdD91-174751912x13413336460126.pdf",
        "html": "aaFSCT6JWj-174751912x13413336460126.html",
        "doi": "10.3184/174751912X13413336460126",
        "Compound_Name": [
            "[Cd(TMZ)Cl 2 ] n "
        ],
        "Reaction_Time": [
            "4 h"
        ],
        "Reaction_Temperature": [
            "50 °C "
        ],
        "Active_Time": [],
        "Active_Temperature": [],
        "Metal_Source": [
            {
                "precursor_name": "CdCl 2 .2H 2 O",
                "amount": "0.5 mmol, 0.110 g"
            }
        ],
        "Solvent": [
            {
                "precursor_name": "ethanol",
                "amount": "20 mL"
            },
            {
                "precursor_name": "aqueous solution",
                "amount": "10 mL"
            }
        ],
        "Organic_Linker": [
            {
                "precursor_name": "Temozolomide ",
                "amount": "0.5 mmol, 0.100 g"
            }
        ],
        "Modulator": [],
        "paragraph": "Synthesis of [Cd(TMZ)Cl 2 ] n  (1) \nTemozolomide (0.5 mmol, 0.100 g) was dissolved in hot ethanol  (20 mL) to give a pale solution. An aqueous solution (10 mL) of  CdCl 2 .2H 2 O (0.5 mmol, 0.110 g) was then added dropwise into the  above solution. The reaction mixture was stirred in a 50 °C water  bath for 4 h and a clear colourless solution formed. After filtration at  room temperature, the solution was allowed to evaporate slowly for a  week, and colourless crystals formed in 45% yield. IR (KBr, cm −1 ): 3341, 3172 (–NH), 3077 (–ArH),  1747, 1708 (–C=O), 1670, 1618, 1575, 1472 (–C–C=C). (for TMZ  ligand: 3459 (–OH), 3343, 3240, 3193 (–NH), 3107 (–ArH), 1759,  1740 (–C=O), 1693, 1657, 1602, 1572, 1528, 1461 (C–C=C))"
    },
    {
        "mof_id": "TIFLAX",
        "txt": "CX4sA2vi7A-00958972.2013.764413.txt",
        "pdf": "pFELvl8McK-00958972.2013.764413.pdf",
        "html": "Cvv9jfaWB8-00958972.2013.764413.html",
        "doi": "10.1080/00958972.2013.764413",
        "Compound_Name": [
            "[Cd(HL)(μ 1,1 –N 3 ) 2 ] n"
        ],
        "Reaction_Time": [
            "three days"
        ],
        "Reaction_Temperature": [],
        "Active_Time": [],
        "Active_Temperature": [],
        "Metal_Source": [
            {
                "precursor_name": "Cd(OAc) 2 ·2H 2 O",
                "amount": "0.75 mmol"
            }
        ],
        "Solvent": [
            {
                "precursor_name": "methanol ",
                "amount": ""
            }
        ],
        "Organic_Linker": [
            {
                "precursor_name": "HL",
                "amount": "0.2 mmol"
            },
            {
                "precursor_name": "NaN 3",
                "amount": "1.5 mmol "
            }
        ],
        "Modulator": [],
        "paragraph": "2.2.2.2. [Cd(HL)(μ 1,1 –N 3 ) 2 ] n (2). Using similar method as for 1, 0.2 mmol HL, 0.75 mmol Cd(OAc) 2 ·2H 2 O and 1.5 mmol NaN 3 in methanol were used. After three days, ligh t yellow crystals (decomposed at 220 °C) formed , were filtered off, washed with acetone and diet hyl ether and dried in air. Yield: 0.09 g, 45%. Characteristic IR absorptions (cm 1 ): 3418 m, ν(NH 2 ); 3184 m, ν(NH); 1608 s, ν(C=N); 1172 s, ν(N– N); 1678 s, ν(C=O); 2057 s, ν(N  3 ).\n1 HNMR:δ (ppm) = 11.62 (s, 1H, NH); 8.95 (d, 1H, C(1)H); 8.10 (t, 1H, C(2) H); 8.87 (t, 1H, C(3) H); 8.52 (d, 1H, C(4)H); 8.46 (s, 1H, C(6)H); 8.35 (s, 2H, NH 2 )."
    },
    {
        "mof_id": "TIFLEB",
        "txt": "CX4sA2vi7A-00958972.2013.764413.txt",
        "pdf": "pFELvl8McK-00958972.2013.764413.pdf",
        "html": "Cvv9jfaWB8-00958972.2013.764413.html",
        "doi": "10.1080/00958972.2013.764413",
        "Compound_Name": [
            "[Mn(L)(μ 1,1 –N 3 ) 2 ] 2n [Mn(H 2 O) 2 (μ 1,1 –N 3 ) 2 ] n"
        ],
        "Reaction_Time": [],
        "Reaction_Temperature": [],
        "Active_Time": [],
        "Active_Temperature": [],
        "Metal_Source": [
            {
                "precursor_name": "MnCl 2 ·4H 2 O ",
                "amount": "0.4 mmol "
            }
        ],
        "Solvent": [
            {
                "precursor_name": "ethanol",
                "amount": ""
            }
        ],
        "Organic_Linker": [
            {
                "precursor_name": "HL",
                "amount": "0.2 mmol "
            },
            {
                "precursor_name": " NaN 3 ",
                "amount": "1.5 mmol "
            }
        ],
        "Modulator": [],
        "paragraph": "2.2.2.1. [Mn(L)(μ 1,1 –N 3 ) 2 ] 2n [Mn(H 2 O) 2 (μ 1,1 –N 3 ) 2 ] n (1). Synthesis as crystalline material was performed by the branched tube method [40–44]. In this method, 0.2 mmol HL, 0.4 mmol MnCl 2 ·4H 2 O and 1.5 mmol NaN 3 in ethanol were used. After two days, yellow crystals (decomposition at 190 °C) formed, were isolated by filtration, washed with acetone and diethyl ether and dried in air. Yield: 0.12 g, 60%. Characteristic IR absorptions (cm 1 ): 3415 m, ν(NH 2 ); 1611 s, ν(C=N); 1165 s, ν(N–N); 1651 s, ν(C=O); 2058, 2090 s, ν(N  3 )"
    },
    {
        "mof_id": "UHUXAW01",
        "txt": "ifXu1Au8Ps-j.poly.2005.09.003.txt",
        "pdf": "eS6muKGlYP-j.poly.2005.09.003.pdf",
        "html": "QpLUHwYim0-j.poly.2005.09.003.html",
        "doi": "10.1016/j.poly.2005.09.003",
        "Compound_Name": [
            "[Co(Pht)(Im) 2 ] n"
        ],
        "Reaction_Time": [
            "20 min"
        ],
        "Reaction_Temperature": [],
        "Active_Time": [],
        "Active_Temperature": [],
        "Metal_Source": [
            {
                "precursor_name": "Co(O 2 CMe) 2 Æ 4H 2 O",
                "amount": "1.25 g, 5 mmol"
            }
        ],
        "Solvent": [
            {
                "precursor_name": "water ",
                "amount": "15 ml"
            }
        ],
        "Organic_Linker": [
            {
                "precursor_name": "H 2 Pht ",
                "amount": "0.83 g, 5 mmol"
            },
            {
                "precursor_name": "Im",
                "amount": "0.69 g, 10 mmol"
            }
        ],
        "Modulator": [],
        "paragraph": "2.2.2. Synthesis of [Co(Pht)(Im) 2 ] n (2) To a hot solution of H 2 Pht (0.83 g, 5 mmol) and Im (0.69 g, 10 mmol) in water (15 ml) Co(O 2 CMe) 2 Æ 4H 2 O (1.25 g, 5 mmol) was added. The resulting mixture was stirred and heated for 20 min. The lilac precipitate so formed was filtered off from hot solut ion, washed with hot water, ethanol and acetone and dried in air. Yield: 0.84 g (46.8%). IR data (KBr, cm 1 ): 3137s, 3062m, 2970m, 2880m, 1612s, 1589vs, 1579sh, 1486m, 1460m, 1444m, 1394s, 1373vs, 1329m, 1267m, 1144m, 1107m, 1075vs, 957m, 914w, 840m, 752s, 702m, 656vs, 620m, 606w, 573w, 482m. Single crystals suitable for diffraction studies were obtained by recrystallization of 2 from hot aqueous solution."
    },
    {
        "mof_id": "UTIZUT",
        "txt": "ejsXHvN43i-j.molstruc.2011.02.056.txt",
        "pdf": "zo2tj1Qm5P-j.molstruc.2011.02.056.pdf",
        "html": "ZrI6bad9E6-j.molstruc.2011.02.056.html",
        "doi": "10.1016/j.molstruc.2011.02.056",
        "Compound_Name": [
            "[Cd 2 (2-mBIM) 2 (1,3-BDC) 2 ] n"
        ],
        "Reaction_Time": [
            "2 days "
        ],
        "Reaction_Temperature": [
            "160 °C "
        ],
        "Active_Time": [],
        "Active_Temperature": [],
        "Metal_Source": [
            {
                "precursor_name": "CdCl 2 ?2.5H 2 O",
                "amount": "114 mg, 0.5 mmol"
            }
        ],
        "Solvent": [
            {
                "precursor_name": "H 2 O",
                "amount": "10 mL"
            }
        ],
        "Organic_Linker": [
            {
                "precursor_name": "1,3-benzenedicarboxylic acid ",
                "amount": "83 mg, 0.5 mmol"
            },
            {
                "precursor_name": "2-mBIM",
                "amount": "89 mg, 0.5 mmol"
            }
        ],
        "Modulator": [
            {
                "precursor_name": "NaOH",
                "amount": "40 mg, 1.0 mmol"
            }
        ],
        "paragraph": "2.2. Synthesis of [Cd 2 (2-mBIM) 2 (1,3-BDC) 2 ] n (1) The mixture of CdCl 2 2.5H 2 O(114 mg, 0.5 mmol), 1,3-benzenedicarboxylic acid (83 mg, 0.5 mmol), NaOH (40 mg, 1.0 mmol) and ligand 2-mBIM (89 mg, 0.5 mmol) were dissolved in the solution of H 2 O (10 mL), and the resulting mixture was transferred and sealed in a 25 mL Teflon-lined stainless steel autoclave, under autogenous pressure at 160 °C for 2 days and then slowly cooled to room temperature at a rate of 10 °C/h. Colorless needle crystals of [Cd 2 (2-mBIM) 2 (1,3-BDC) 2 ] n suitable for X-ray analysis were obtained in 42% yield. IR (KBr, cm 1 ): t = 3445s, 3126m, 2992w, 1608s, 1556s, 1499m, 1442w, 1379s, 1262s, 1194w, 1149m, 1138w, 1077m, 999s, 834w, 747s, 673w, 657s, 517w"
    },
    {
        "mof_id": "UTOBAH",
        "txt": "ejsXHvN43i-j.molstruc.2011.02.056.txt",
        "pdf": "zo2tj1Qm5P-j.molstruc.2011.02.056.pdf",
        "html": "ZrI6bad9E6-j.molstruc.2011.02.056.html",
        "doi": "10.1016/j.molstruc.2011.02.056",
        "Compound_Name": [
            "[Cd(BIM)(1,3-BDC)] n"
        ],
        "Reaction_Time": [
            "2 days "
        ],
        "Reaction_Temperature": [
            "160 °C"
        ],
        "Active_Time": [],
        "Active_Temperature": [],
        "Metal_Source": [
            {
                "precursor_name": "CdCl 2 ?2.5H 2 O",
                "amount": "114 mg, 0.5 mmol"
            }
        ],
        "Solvent": [
            {
                "precursor_name": "H 2 O",
                "amount": "10 mL"
            }
        ],
        "Organic_Linker": [
            {
                "precursor_name": "1,3-benzenedicarboxylic acid ",
                "amount": "83 mg, 0.5 mmol"
            },
            {
                "precursor_name": "BIM",
                "amount": "75 mg, 0.5 mmol"
            }
        ],
        "Modulator": [
            {
                "precursor_name": "NaOH ",
                "amount": "40 mg, 1.0 mmol"
            }
        ],
        "paragraph": "2.3. Synthesis of [Cd(BIM)(1,3-BDC)] n (2) The mixture of CdCl 2 2.5H 2 O(114 mg, 0.5 mmol), 1,3-benzenedicarboxylic acid (83 mg, 0.5 mmol), NaOH (40 mg, 1.0 mmol) and ligand BIM (75 mg, 0.5 mmol) were dissolved in the solution of H 2 O (10 mL), and the resulting mixture was transferred and sealed in a 25 mL Teflon-lined stainless steel autoclave, under autogenous pressure at 160 °C for 2 days and then slowly cooled to room temperature at a rate of 10 °C/h. Colorless needle crystals of [Cd(BIM)(1,3-BDC)] n suitable for X-ray analysis were obtained in 76% yield. IR (KBr, cm 1 ): t = 3432s, 3133s, 3113 m, 3006w, 1601s, 1551s, 1474w, 1440m, 1388s, 1284m, 1242m, 1208w, 1103m, 1079s, 1026w, 929m, 849s, 747s, 721s, 658s, 613w"
    },
    {
        "mof_id": "VIJMOS",
        "txt": "jFABqwTJVG-j.poly.2013.06.046.txt",
        "pdf": "gotefNFChi-j.poly.2013.06.046.pdf",
        "html": "nzViZsF8aa-j.poly.2013.06.046.html",
        "doi": "10.1016/j.poly.2013.06.046",
        "Compound_Name": [
            "Co(NCS) 2 (1,2-bis(2-pyridyl)ethylene)"
        ],
        "Reaction_Time": [],
        "Reaction_Temperature": [
            "120 °C"
        ],
        "Active_Time": [],
        "Active_Temperature": [],
        "Metal_Source": [
            {
                "precursor_name": "Co(NCS) 2 ",
                "amount": "52.2 mg, 0.3 mmol"
            }
        ],
        "Solvent": [
            {
                "precursor_name": "acetonitrile ",
                "amount": "1 mL"
            }
        ],
        "Organic_Linker": [
            {
                "precursor_name": "2bpe",
                "amount": "27.6 mg, 0.15 mmol"
            }
        ],
        "Modulator": [],
        "paragraph": "2.1.4. Preparation of Co(NCS) 2 (1,2-bis(2-pyridyl)ethylene) (4) Single crystals suitable for X-ray structure determination were obtained by the reaction of Co(NCS) 2 (52.2 mg, 0.3 mmol) and 2bpe (27.6 mg, 0.15 mmol) in 1 mL acetonitrile in a closed test-tube at 120 °C. Blue colored block-shaped single crystals were obtained on cooling after one week. A blue crystalline powder was obtained with a 10 fold excess of all reactants. Yield based of 2-bpe: 527 mg (98.4%). IR (ATR): m max = 2074 (s), 2059 (s), 1599 (m), 1563 (m), 1478 (m), 1438 (m), 1335 (m), 1280 (m), 1219 (m), 1159 (m), 1094 (m), 1061 (m), 1019 (m), 956 (m), 822 (m), 781 (m), 749 (m), 643 (m), 578 (m), 541 (m), 501 (m), 482 (m), 425 (m) cm 1 (Fig. S2 in the supplementary material)"
    },
    {
        "mof_id": "VIJNAF",
        "txt": "jFABqwTJVG-j.poly.2013.06.046.txt",
        "pdf": "gotefNFChi-j.poly.2013.06.046.pdf",
        "html": "nzViZsF8aa-j.poly.2013.06.046.html",
        "doi": "10.1016/j.poly.2013.06.046",
        "Compound_Name": [
            "Co(NCS) 2 (1,2-bis(2-pyridyl)ethylene) 2 (CH 3 OH) 2"
        ],
        "Reaction_Time": [],
        "Reaction_Temperature": [],
        "Active_Time": [],
        "Active_Temperature": [],
        "Metal_Source": [
            {
                "precursor_name": "Co(NCS) 2 ",
                "amount": "52.2 mg, 0.3 mmol"
            }
        ],
        "Solvent": [
            {
                "precursor_name": "methanol ",
                "amount": "1 mL"
            }
        ],
        "Organic_Linker": [
            {
                "precursor_name": "2bpe",
                "amount": "27.6 mg, 0.15 mmol"
            }
        ],
        "Modulator": [],
        "paragraph": "2.1.2. Preparation of Co(NCS) 2 (1,2-bis(2-pyridyl)ethylene) 2 (CH 3 OH) 2 (2)Single crystals suitable for X-ray structure determination were obtained by the reaction of Co(NCS) 2 (52.2 mg, 0.3 mmol) and 2bpe (27.6 mg, 0.15 mmol) in 1 mL methanol in a closed snap cap vial. Dark blue block-shaped single crystals were obtained after three days in a mixture with compound 4."
    },
    {
        "mof_id": "WEMVUI",
        "txt": "Zvaer5r8kP-j.jssc.2017.12.028.txt",
        "pdf": "GXDyi9R8cp-j.jssc.2017.12.028.pdf",
        "html": "ArqNHmPA1o-j.jssc.2017.12.028.html",
