Repository: BHT321/MOFs_Synthesis_Condition_Extraction

# Synthesis Condition Extraction Using Few-shot LLM
This code is used to extract synthesis condition from MOFs paragraphs.

### Metrics of Results
1. Run the code in `example.ipynb`. It will generate an `example_output.json` file, containing the extraction result of each paragraph in `example_input.json`
2. Run the code in `statistics/example.ipynb`. It will read `example_output.json` and calculate the scores of extraction.

**Time**: it will take 1 to 3 minutes to run extraction   
**Result**: the result is calculated in `statistics/example.ipynb`. The F1 score will be about 0.91 to 0.93.

File: Code/Synthesis_Condition_Extraction/CSD_annotated_data.json (part 6 of 6)
[
        "doi": "10.1016/j.jssc.2017.12.028",
        "Compound_Name": [
            "{[Zn(TZMB)(H 2 TZMB)]·(C 2 H 5 OH) 0.5 (H 2 O) 2.5 } n"
        ],
        "Reaction_Time": [
            "3000 min"
        ],
        "Reaction_Temperature": [
            "80 °C"
        ],
        "Active_Time": [],
        "Active_Temperature": [],
        "Metal_Source": [
            {
                "precursor_name": "Zn(NO 3 ) 2 ·6H 2 O",
                "amount": "0.008 mmol, 2.4 mg"
            }
        ],
        "Solvent": [
            {
                "precursor_name": "CH 3 OH/H 2 O ",
                "amount": "1 mL"
            }
        ],
        "Organic_Linker": [
            {
                "precursor_name": "H 2 TZMB ",
                "amount": "0.008 mmol, 2.6 mg"
            }
        ],
        "Modulator": [],
        "paragraph": "2.2.2. {[Zn(TZMB)(H 2 TZMB)]·(C 2 H 5 OH) 0.5 (H 2 O) 2.5 } n (2)A mixture of H 2 TZMB (0.008 mmol, 2.6 mg), Zn(NO 3 ) 2 ·6H 2 O (0.008 mmol, 2.4 mg) was dissolved in 1 mL CH 3 OH/H 2 O (v/v = 1/ 4) mixed solution. All of the reagents were sealed in a pressureresistant glass tube and heated at 80 °C for 3000 min, and then cooled to 30 °C at a descent rate of 2 °C h −1 . Then, the colorless block crystals of 2 were obtained with a yield of 55% (based on Zn). IR (KBr pellet, cm −1 ): 3460 (w), 3145 (w), 1652 (m), 1614 (s), 1558 (vs), 1417 (vs), 1272 (w), 1124 (w), 995 (w), 838 (w), 779 (w), 649 (w)."
    },
    {
        "mof_id": "WEPZUP",
        "txt": "XsoDwIz7OR-j.molstruc.2017.12.100.txt",
        "pdf": "IfU3nQiQGF-j.molstruc.2017.12.100.pdf",
        "html": "uEr7PPDujh-j.molstruc.2017.12.100.html",
        "doi": "10.1016/j.molstruc.2017.12.100",
        "Compound_Name": [
            "[Zn(Hbimh)(H 2 O)]·H 2 O"
        ],
        "Reaction_Time": [
            "80 h"
        ],
        "Reaction_Temperature": [
            "170 °C"
        ],
        "Active_Time": [],
        "Active_Temperature": [],
        "Metal_Source": [
            {
                "precursor_name": "ZnCl 2 ·2.5H 2 O",
                "amount": "0.1 mmol, 18.14 mg"
            }
        ],
        "Solvent": [
            {
                "precursor_name": "water",
                "amount": "10 mL"
            }
        ],
        "Organic_Linker": [
            {
                "precursor_name": "H 3 bimdc",
                "amount": "0.1  mmol,  20.60  mg"
            }
        ],
        "Modulator": [
            {
                "precursor_name": "N 2 H 4 ·H 2 O solution",
                "amount": ""
            }
        ],
        "paragraph": "[Zn(Hbimh)(H 2 O)]·H 2 O  (1):  A  mixture  of  H 3 bimdc  (0.1  mmol,  20.60  mg),  ZnCl 2 ·2.5H 2 O (0.1 mmol, 18.14 mg), and distilled water (10 mL) was stirred at room  temperature for half an hour, then the pH was adjusted to 5.5 with N 2 H 4 ·H 2 O solution.  The mixed solution was continued stirring for one hour, then sealed in the 15 mL  Teflon-lined stainless-steel reactor and heated at 170 °C for 80 h. The mixture was  cooled  to  room  temperature  at  a  rate  of  6  °C/h,  and  yellow  stick  crystals  were  obtained. Yield, 25% (based on Zn). IR (KBr, cm -1 ): 3355 s,    \nMANUS CRIP T ACCEP TED  ACCEPTED MANUSCRIPT  5  3133 w, 1669 s, 1635 s, 1593 m, 1536 m, 1510 s, 1402 m, 1371 w, 1345 m, 1315 w,  1293 w, 1270 s, 1192 s, 1075 m, 1053 w, 978 w, 925 w, 905 w, 890 w, 855 s, 807 m,  724 m, 619 m, 582 w, 540 w, 492 w."
    },
    {
        "mof_id": "WIVHEO",
        "txt": "Isujajps5i-b002837l.txt",
        "pdf": "SHZ4vHXR95-b002837l.pdf",
        "html": "4KUZ64DzKW-b002837l.html",
        "doi": "10.1039/b002837l",
        "Compound_Name": [
            "[Ag 3 (bmimpn) 2 ] 3n [NO 3 ] 3n "
        ],
        "Reaction_Time": [],
        "Reaction_Temperature": [],
        "Active_Time": [],
        "Active_Temperature": [],
        "Metal_Source": [
            {
                "precursor_name": "AgNO 3  ",
                "amount": ""
            }
        ],
        "Solvent": [],
        "Organic_Linker": [
            {
                "precursor_name": "pn",
                "amount": ""
            }
        ],
        "Modulator": [],
        "paragraph": "[Ag 3 (bmimpn) 2 ] 3n [NO 3 ] 3n  5. This was prepared by the procedure described for complex 1 using pn and AgNO 3  instead of en and AgCF 3 SO 3,  respectively. The resulting colourless precipitate was recrystallised from a mixture of MeOH, MeCN, DMF and CH 2 Cl 2  (10 cm 3 , 3:3:2:2 v/v) by vapour diffusion of diethyl ether, affording crystals of 5 (ca. 35% yield based on pn). IR (cm ⫺1 ): 3444w, 3107m, 2938w, 2917w, 2846w, 1644m, 1560w, 1532w, 1482s, 1440s, 1384s, 1285s, 1159w, 1053m, 948w, 779m and 702w. MS: m/z 279 (1.5%, [Ag 3 (bmimpn) 2 ] 3⫹ ).  1 H NMR (500 MHz, CD 3 CN): δ 8.41 (2 H, imine), 7.26 (2 H, imidazole ring), 7.12 (2 H, imidazole ring), 3.94–3.91 (m, 4 H, NCH 2 ), 3.82 (6 H, CH 3 ) and 2.08 (m, 2 H, CH 2 )."
    },
    {
        "mof_id": "XATCOK",
        "txt": "M9xAsxvPo7-00958979908024549.txt",
        "pdf": "bZsrybGl9A-00958979908024549.pdf",
        "html": "jlgzVL9Ndr-00958979908024549.html",
        "doi": "10.1080/00958979908024549",
        "Compound_Name": [
            "{[Eu(L1)(NO3)(H2O)3](NO3)2·3.5H2O}n"
        ],
        "Reaction_Time": [
            "10min"
        ],
        "Reaction_Temperature": [
            "60°C"
        ],
        "Active_Time": [],
        "Active_Temperature": [],
        "Metal_Source": [
            {
                "precursor_name": "Hydrated  europium(II1)  nitrate",
                "amount": ""
            }
        ],
        "Solvent": [
            {
                "precursor_name": "water",
                "amount": ""
            }
        ],
        "Organic_Linker": [
            {
                "precursor_name": "L'",
                "amount": ""
            }
        ],
        "Modulator": [],
        "paragraph": "Synthesis  of  the Complex  {[Eu(L1)(NO3)(H2O)3](NO3)2·3.5H2O}n,  Hydrated  europium(II1)  nitrate  and  L'  ligand  were  dissolved in distilled  water at a 1  :  1  molar ratio. The mixture was stirred at 60°C for 10min and  then  filtered.  Slow evaporation  of  the  filtrate  afforded  colourless  blocky  crystals of the title complex, yield 54%.  IR data (cm-'):  3381s, 2426w, 2396w, 1763m, 1688s, 1641s, 1617s,  1575s, 1463m, 1407s, 1384s, 1249m, 1213w, 1182m, 1149m, 1076w, 1067m,  992w, 884m, 872m, 825s,  788s,  686s, 667s, 631m, 566m."
    },
    {
        "mof_id": "XIFRIQ",
        "txt": "0gqASmUz7p-j.poly.2018.03.032.txt",
        "pdf": "qvGkNktqie-j.poly.2018.03.032.pdf",
        "html": "bdulh2iXgX-j.poly.2018.03.032.html",
        "doi": "10.1016/j.poly.2018.03.032",
        "Compound_Name": [
            " {[Cu(itp)(ip)][Cu 4 (OH) 2 (itp)(ip) 3 ]•4H 2 O} n "
        ],
        "Reaction_Time": [
            " 24  h"
        ],
        "Reaction_Temperature": [
            "110  °C"
        ],
        "Active_Time": [],
        "Active_Temperature": [],
        "Metal_Source": [
            {
                "precursor_name": "Cu(NO 3 ) 2 •2.5H 2 O",
                "amount": "0.116g, 0.50 mmol"
            }
        ],
        "Solvent": [
            {
                "precursor_name": " H 2 O",
                "amount": "5 mL"
            },
            {
                "precursor_name": "H 2 O",
                "amount": "10 mL"
            }
        ],
        "Organic_Linker": [
            {
                "precursor_name": "itp",
                "amount": "0.035g, 0.20 mmol"
            },
            {
                "precursor_name": "H 2 ip",
                "amount": "0.066g, 0.40 mmol"
            }
        ],
        "Modulator": [
            {
                "precursor_name": "NaOH  solution",
                "amount": ""
            }
        ],
        "paragraph": "2.2. Synthesis of {[Cu(itp)(ip)][Cu 4 (OH) 2 (itp)(ip) 3 ]•4H 2 O} n  (1)Cu(NO 3 ) 2 •2.5H 2 O (0.116g, 0.50 mmol) in H 2 O (5 mL) was added into a solution  of itp (0.035g, 0.20 mmol) and H 2 ip (0.066g, 0.40 mmol) in H 2 O (10 mL) which was  adjusted  to  pH  6.5  with  a  dilute  NaOH  solution.  The  mixture  was  sealed  in  a  Teflon-lined  stainless  steel  vessel  (25  mL)  and  heated  to  110  °C  for  24  h.  It  was  allowed to cool to room temperature at the rate of 5 °C per hour. The result crystals  were filtered and washed three times with 5 mL ethanol solvent to give blue crystals 1  (0.067g) in 47% yield based on itp. IR data (cm -1 ): 3247m, 1613s,  1572m, 1550s, 1437w, 1382s, 1363vs, 1283w, 1251w, 1204w, 1119w, 1080w, 1049w,  822w, 755m, 741s, 716s, 665w, 642w."
    },
    {
        "mof_id": "XUTHOM",
        "txt": "nPE0oQ2hxs-j.jssc.2020.121524.txt",
        "pdf": "LXlQPERI9t-j.jssc.2020.121524.pdf",
        "html": "y7x2wEk9Oj-j.jssc.2020.121524.html",
        "doi": "10.1016/j.jssc.2020.121524",
        "Compound_Name": [
            "[Co 2 ((R)-CBA) 2 (2,5-DIP) 2 ] n"
        ],
        "Reaction_Time": [
            "three  days"
        ],
        "Reaction_Temperature": [
            "140°C"
        ],
        "Active_Time": [],
        "Active_Temperature": [],
        "Metal_Source": [
            {
                "precursor_name": "Co(NO 3 ) 2 •6H 2 O",
                "amount": "58mg, 0.2mmol"
            }
        ],
        "Solvent": [
            {
                "precursor_name": "H 2 O",
                "amount": "6mL"
            }
        ],
        "Organic_Linker": [
            {
                "precursor_name": "(R)-H 2 CBA",
                "amount": "32mg,  0.15mmol"
            },
            {
                "precursor_name": "2,5-DIP",
                "amount": "36mg,  0.15mmol"
            }
        ],
        "Modulator": [
            {
                "precursor_name": "Na 2 CO 3",
                "amount": "19mg, 0.18mmol"
            }
        ],
        "paragraph": "2.2. Synthesis of [Co 2 ((R)-CBA) 2 (2,5-DIP) 2 ] n  (1)  The  mixture  of  (R)-H 2 CBA  (32mg,  0.15mmol),  2,5-DIP  (36mg,  0.15mmol),  Na 2 CO 3  (19mg, 0.18mmol), Co(NO 3 ) 2 •6H 2 O (58mg, 0.2mmol) and H 2 O (6mL) was  added in a 23 mL teflon-lined stainless steel vessel and stired for 15 min. Then the    \nvessel  was  sealed  and  heated  to  140°C  for  three  days.  After  cooling  to  room  temperature, the red block crystals of 1 were obtained with a yield of 30% (based on  (R)-H 2 CBA). IR (solid KBr pellet): ν = 3452 w, 1621 s, 1603 s, 1478 m, 1405 s,  1306 m, 1238 m, 1219 m, 1182 w, 1108 w, 1058 w, 866 w, 786 w, 649 w, 624 w cm –1 ."
    },
    {
        "mof_id": "YAYBOQ",
        "txt": "XZE67NAfC7-ejic.200500330.txt",
        "pdf": "SadcrRQNAf-ejic.200500330.pdf",
        "html": "CPAaiG2WQQ-ejic.200500330.html",
        "doi": "10.1002/ejic.200500330",
        "Compound_Name": [
            "(H 3 O)[Ag 3 (2,2?-bpy) 2 (phnz) 2 (?-Mo 8 O 26 )]"
        ],
        "Reaction_Time": [
            "5 days"
        ],
        "Reaction_Temperature": [
            "165 °C"
        ],
        "Active_Time": [],
        "Active_Temperature": [],
        "Metal_Source": [
            {
                "precursor_name": "(NH 4 ) 6 Mo 7 O 24 ·2H 2 O",
                "amount": "0.4140 g, 0.335 mmol"
            },
            {
                "precursor_name": "AgNO 3 ",
                "amount": "0.1138 g, 0.67 mmol"
            }
        ],
        "Solvent": [
            {
                "precursor_name": "H 2 O ",
                "amount": "12 mL"
            }
        ],
        "Organic_Linker": [
            {
                "precursor_name": "2,2?-bpy",
                "amount": "0.1046 g, 0.67 mmol"
            },
            {
                "precursor_name": "phnz ",
                "amount": "0.0603 g, 0.335 mmol"
            }
        ],
        "Modulator": [],
        "paragraph": "Synthesis of (H 3 O)[Ag 3 (2,2⬘-bpy) 2 (phnz) 2 (β-Mo 8 O 26 )]: A mixture of (NH 4 ) 6 Mo 7 O 24 ·2H 2 O (0.4140 g, 0.335 mmol), AgNO 3 (0.1138 g, 0.67 mmol), 2,2⬘-bpy (0.1046 g, 0.67 mmol), phnz (0.0603 g, 0.335 mmol) and H 2 O (12 mL) in a mol ratio of 1:2:2:1:2000 was sealed in a Teflon-lined stainless autoclave and heated at 165 °C for 5 days. Yellow crystals of the compound were filtered, washed with water and dried at room temperature. Yield 0.162 g (33% based on silver). Initial pH, 3.8; final pH, 3.3. IR (KBr): ν ˜ = 3446 (m), 1683 (m), 1558 (m), 1540 (m), 1521 (m), 1490 (m), 1472 (m), 1437 (m), 1419 (m), 909 (m), 831 (w), 760 (w), 691 (m), 557 (w) cm –1"
    },
    {
        "mof_id": "YEXNEX",
        "txt": "6m1eANWqxe-acs.inorgchem.8b00806.txt",
        "pdf": "PQcWmOBPIN-acs.inorgchem.8b00806.pdf",
        "html": "xDjZtT120x-acs.inorgchem.8b00806.html",
        "doi": "10.1021/acs.inorgchem.8b00806",
        "Compound_Name": [
            "[Ba(o-CbPhH 2 IDC)(H 2 O) 4 ] n"
        ],
        "Reaction_Time": [
            "4 d "
        ],
        "Reaction_Temperature": [
            "150 °C "
        ],
        "Active_Time": [],
        "Active_Temperature": [],
        "Metal_Source": [
            {
                "precursor_name": "Ba(NO 3 ) 2",
                "amount": "0.0212 g, 0.1 mmol"
            }
        ],
        "Solvent": [
            {
                "precursor_name": "H 2 O",
                "amount": "7 mL"
            }
        ],
        "Organic_Linker": [
            {
                "precursor_name": "o-CbPhH 4 IDC",
                "amount": "0.0276 g, 0.1 mmol"
            }
        ],
        "Modulator": [],
        "paragraph": "Preparation of [Ba(o-CbPhH 2 IDC)(H 2 O) 4 ] n (1). A mixture of Ba(NO 3 ) 2 (0.0212 g, 0.1 mmol), o-CbPhH 4 IDC (0.0276 g, 0.1 mmol), and H 2 O (7 mL) was sealed in a 25 mL Teflon-lined bomb and heated at 150 °C for 4 d and then cooled to room temperature. Pale yellow rod crystals of 1 were obtained, washed with distilled water, and dried in air. Yield: 61% (based on Ba). IR (cm −1 , KBr): 3454(w), 3059(w), 2817(w), 2541(w), 1964(w), 1685(m), 1573(s), 1509(s), 1423(s), 1282(m), 1135(s), 1018(m), 941(m), 881(m), 781(s), 733(s), 688(w), 526(m), 450(w)."
    },
    {
        "mof_id": "YIDYAM",
        "txt": "mb5FidjMg4-s1600536807023185.txt",
        "pdf": "4EJinNVJUQ-s1600536807023185.pdf",
        "html": "yjIRIw9K8Q-s1600536807023185.html",
        "doi": "10.1107/S1600536807023185",
        "Compound_Name": [],
        "Reaction_Time": [
            "five h"
        ],
        "Reaction_Temperature": [],
        "Active_Time": [],
        "Active_Temperature": [],
        "Metal_Source": [
            {
                "precursor_name": "Ni(CH3COO) 2  ",
                "amount": "0.18 g, 12 mmol"
            }
        ],
        "Solvent": [
            {
                "precursor_name": "methanol",
                "amount": ""
            },
            {
                "precursor_name": "acetonitrile",
                "amount": ""
            }
        ],
        "Organic_Linker": [
            {
                "precursor_name": "bis(2-pyridyl)amine",
                "amount": "0.065 g, 7 mmol"
            }
        ],
        "Modulator": [
            {
                "precursor_name": "Na 2 CO 3",
                "amount": "0.23 g,10 mmol"
            }
        ],
        "paragraph": "bis(2-pyridyl)amine(0.065 g, 7 mmol), Ni(CH3COO) 2  (0.18 g, 12 mmol) and Na 2 CO 3 (0.23 g,10 mmol), were added in a mixed solvent of methanol and acetonitrile, the mixture was heated for five h under reflux. during the process stirring and influx were required. The resultant was then filtered to give a pure solution which was infiltrated by diethyl ether freely in a closed vessel, a weeks later some single crystals of the size suitable for X-Ray diffraction analysis."
    },
    {
        "mof_id": "ZILVOH",
        "txt": "OXOUuPaCL2-00958972.2013.816416.txt",
        "pdf": "O2yvE1gILU-00958972.2013.816416.pdf",
        "html": "6MRcrSg5xW-00958972.2013.816416.html",
        "doi": "10.1080/00958972.2013.816416",
        "Compound_Name": [
            "[MoO 2 L 1 ] n"
        ],
        "Reaction_Time": [
            "30 min "
        ],
        "Reaction_Temperature": [],
        "Active_Time": [],
        "Active_Temperature": [],
        "Metal_Source": [
            {
                "precursor_name": "MoO 2 (acac) 2",
                "amount": "0.33 g, 1 mM"
            }
        ],
        "Solvent": [
            {
                "precursor_name": "ethanol",
                "amount": "15 mL"
            },
{
                "precursor_name": "ethanol",
                "amount": "15 mL"
            }
        ],
        "Organic_Linker": [
            {
                "precursor_name": "L 1",
                "amount": "0.24 g, 1 mM"
            }
        ],
        "Modulator": [],
        "paragraph": "2.2.1. [MoO 2 L 1 ] n (1). A hot ethanol solution (15 mL) of MoO 2 (acac) 2 (0.33 g, 1 mM) was added to a hot ethanol solution (15 mL) of L 1 (0.24 g, 1 mM). The mixture was refluxed for 30 min and then cooled to room temperature to give an orange solution. Single crystals suitable for X-ray diffraction were formed by slow evaporation of the solution containing the complex in air for a few days. Yield: 55%."
    },
    {
        "mof_id": "ZOMHEQ",
        "txt": "BTmYVS4k0t-bcsj.20140005.txt",
        "pdf": "eRpxpFGdL1-bcsj.20140005.pdf",
        "html": "etw6yPTucm-bcsj.20140005.html",
        "doi": "10.1246/bcsj.20140005",
        "Compound_Name": [
            "{[Zn 2 (chdc) 2 (mepy) 4 ]•6H 2 O} n (1⊃6H 2 O)"
        ],
        "Reaction_Time": [
            "10 h"
        ],
        "Reaction_Temperature": [
            "120 °C"
        ],
        "Active_Time": [],
        "Active_Temperature": [],
        "Metal_Source": [
            {
                "precursor_name": "Zn(NO 3 ) 2 •6H 2 O",
                "amount": "178 mg, 0.599 mmol"
            }
        ],
        "Solvent": [
            {
                "precursor_name": "H 2 O",
                "amount": "6 mL"
            }
        ],
        "Organic_Linker": [
            {
                "precursor_name": "H 2 chdc",
                "amount": "103 mg, 0.599 mmol"
            },
            {
                "precursor_name": "mepy ",
                "amount": "0.580 mL, 5.92 mmol"
            }
        ],
        "Modulator": [],
        "paragraph": "Synthesisof{[Zn 2 (chdc) 2 (mepy) 4 ]•6H 2 O} n (1⊃6H 2 O). A mixture of Zn(NO 3 ) 2 •6H 2 O (178 mg, 0.599 mmol), H 2 chdc (103 mg, 0.599 mmol), mepy (0.580 mL, 5.92 mmol), and H 2 O (6 mL) was stirred for a few minute inair and then transferred in a 25-mL Teflon reactor, which was set in a stainless steel vessel.\nThe vessel was sealed and heated at 120 °C for 10 h. Colorless needle crystals and white microcrystalsof 1⊃6H 2 O were filtered, washed with acetone, and dried under vacuum for 2 h, resulting in partially desolvated microcrystals {[Zn 2 (chdc) 2 (mepy) 4 ]•3.2H 2 O} n (1⊃3.2H 2 O). The purity was confirmed by powder X-ray diffraction (XRD) measurements (Figure S4).\nYield: 144 mg (53.4%)."
    }
]
