Repository: BHT321/MOFs_Synthesis_Condition_Extraction

# Synthesis Condition Extraction Using Few-shot LLM
This code is used to extract synthesis condition from MOFs paragraphs.

### Metrics of Results
1. Run the code in `example.ipynb`. It will generate an `example_output.json` file, containing the extraction result of each paragraph in `example_input.json`
2. Run the code in `statistics/example.ipynb`. It will read `example_output.json` and calculate the scores of extraction.

**Time**: it will take 1 to 3 minutes to run extraction   
**Result**: the result is calculated in `statistics/example.ipynb`. The F1 score will be about 0.91 to 0.93.

File: Code/Synthesis_Condition_Extraction/example_output.json (part 6 of 8)
[
    "pdf": "GrbZr4l0tl-s1600536809008915.pdf",
    "html": "mltkRtPlFq-s1600536809008915.html",
    "doi": "10.1107/S1600536809008915",
    "Compound_Name": [],
    "Reaction_Time": [],
    "Reaction_Temperature": [],
    "Active_Time": [],
    "Active_Temperature": [],
    "Metal_Source": [
      {
        "precursor_name": "Ba[Pt(CN) 4 ] .4H 2 O",
        "amount": "61 mg, 0.12 mmol"
      }
    ],
    "Solvent": [
      {
        "precursor_name": "methanol",
        "amount": ""
      }
    ],
    "Organic_Linker": [
      {
        "precursor_name": "diaza-18-crown-6",
        "amount": "37 mg (0.14 mmol) "
      }
    ],
    "Modulator": [],
    "paragraph": "A 61 mg portion of Ba[Pt(CN) 4 ] .4H 2 O (0.12 mmol) and 37 mg (0.14 mmol) of diaza-18-crown-6 were dissolved in  methanol. The solution was heated until the compounds dissolved, then cooled until a powder formed. The powder was  collected and recrystallized in a minimum of methanol. After recrystallization, the crystals were once again dissolved in  warm methanol. This solution was dispensed into 5 mm o.d. tubes, and layered with either water or ethanol. Crystals of  the title compound formed after about 24 h. The crystal selected came from the ethanol-layered tube.",
    "result": [
      {
        "Compound_Name": [],
        "Metal_Source": [
          {
            "precursor_name": "Ba[Pt(CN) 4 ] .4H 2 O",
            "amount": "61 mg (0.12 mmol)"
          }
        ],
        "Organic_Linker": [
          {
            "precursor_name": "diaza-18-crown-6",
            "amount": "37 mg (0.14 mmol)"
          }
        ],
        "Solvent": [
          {
            "precursor_name": "methanol",
            "amount": ""
          }
        ],
        "Modulator": [],
        "Reaction_Time": [],
        "Reaction_Temperature": []
      }
    ]
  },
  {
    "mof_id": "OHIRUV",
    "txt": "DQTbOqM6rt-00958972.2020.1743276.txt",
    "pdf": "OdYozAnsBe-00958972.2020.1743276.pdf",
    "html": "apRJoMx5DW-00958972.2020.1743276.html",
    "doi": "10.1080/00958972.2020.1743276",
    "Compound_Name": [
      "[Pb(L-NO 2 ) 2 ·H 2 O] n"
    ],
    "Reaction_Time": [
      "4 days"
    ],
    "Reaction_Temperature": [
      "100 ° C"
    ],
    "Active_Time": [],
    "Active_Temperature": [
      "room temperature"
    ],
    "Metal_Source": [
      {
        "precursor_name": "Pb(OAc) 2",
        "amount": "32.5 mg, 0.1 mmol"
      }
    ],
    "Solvent": [
      {
        "precursor_name": "CH 3 OH ",
        "amount": "3.5 mL"
      },
      {
        "precursor_name": "H 2 O",
        "amount": "4.5 mL"
      }
    ],
    "Organic_Linker": [
      {
        "precursor_name": "HL-NO 2",
        "amount": "16.8 mg, 0.1 mmol"
      }
    ],
    "Modulator": [
      {
        "precursor_name": "KOH",
        "amount": "0.075 mL, 0.1 M"
      }
    ],
    "paragraph": "2.5. Synthesis of [Pb(L-NO 2 ) 2 H 2 O] nA mixture of HL-NO 2 (16.8 mg, 0.1 mmol), Pb(OAc) 2 (32.5 mg, 0.1 mmol) and KOH (0.075 mL, 0.1 M) was dissolved in a mixed solution of CH 3 OH (3.5 mL) and H 2 O (4.5 mL), which was heated at 100  C for 4 days in a 20 mL sealed Teflon-lined stainless steel vessel under autogenous pressure. After the mixture was cooled to room temperature, colorless block crystals were collected and dried in air with 53% yield based on HL-NO 2. The chemical formula of the product was determined by elemental analysis.",
    "result": [
      {
        "Compound_Name": [
          "[Pb(L-NO 2 ) 2 H 2 O] n"
        ],
        "Metal_Source": [
          {
            "precursor_name": "Pb(OAc) 2",
            "amount": "32.5 mg, 0.1 mmol"
          }
        ],
        "Organic_Linker": [
          {
            "precursor_name": "HL-NO 2",
            "amount": "16.8 mg, 0.1 mmol"
          }
        ],
        "Solvent": [
          {
            "precursor_name": "CH 3 OH",
            "amount": "3.5 mL"
          },
          {
            "precursor_name": "H 2 O",
            "amount": "4.5 mL"
          }
        ],
        "Modulator": [
          {
            "precursor_name": "KOH",
            "amount": "0.075 mL, 0.1 M"
          }
        ],
        "Reaction_Time": [
          "4 days"
        ],
        "Reaction_Temperature": [
          "100°C"
        ]
      }
    ]
  },
  {
    "mof_id": "PAYREO",
    "txt": "LISIMJC1Ca-s1600536812020028.txt",
    "pdf": "ICZawhIbnn-s1600536812020028.pdf",
    "html": "0otDapPHNQ-s1600536812020028.html",
    "doi": "10.1107/S1600536812020028",
    "Compound_Name": [],
    "Reaction_Time": [],
    "Reaction_Temperature": [],
    "Active_Time": [],
    "Active_Temperature": [],
    "Metal_Source": [
      {
        "precursor_name": " cobalt chloride",
        "amount": "119.4 mg, 0.5 mmol"
      }
    ],
    "Solvent": [
      {
        "precursor_name": "ethanol",
        "amount": "6 mL"
      },
      {
        "precursor_name": "aqueous solution",
        "amount": "3 ml"
      },
      {
        "precursor_name": "pyridine ",
        "amount": "0.15 ml"
      }
    ],
    "Organic_Linker": [
      {
        "precursor_name": "1,3-H 2 bdc",
        "amount": "83.0 mg, 0.5  mmol"
      }
    ],
    "Modulator": [],
    "paragraph": "Purple crystals of the title compound were obtained from slow diffusion of ethanol(6 mL) of 1,3-H 2 bdc (83.0 mg, 0.5  mmol) and pyridine (0.15 ml) into an aqueous solution (3 ml) of cobalt chloride (119.4 mg, 0.5 mmol)",
    "result": [
      {
        "Compound_Name": [],
        "Metal_Source": [
          {
            "precursor_name": "cobalt chloride",
            "amount": "119.4 mg, 0.5 mmol"
          }
        ],
        "Organic_Linker": [
          {
            "precursor_name": "1,3-H 2 bdc",
            "amount": "83.0 mg, 0.5 mmol"
          }
        ],
        "Solvent": [
          {
            "precursor_name": "ethanol",
            "amount": "6 mL"
          },
          {
            "precursor_name": "pyridine",
            "amount": "0.15 ml"
          },
          {
            "precursor_name": "aqueous solution",
            "amount": "3 ml"
          }
        ],
        "Modulator": [],
        "Reaction_Time": [],
        "Reaction_Temperature": []
      }
    ]
  },
  {
    "mof_id": "PEBXIF",
    "txt": "b5SbTqC9XF-j.ica.2012.03.015.txt",
    "pdf": "SVlg70NDWf-j.ica.2012.03.015.pdf",
    "html": "lK8Glpu2QT-j.ica.2012.03.015.html",
    "doi": "10.1016/j.ica.2012.03.015",
    "Compound_Name": [
      " μ -o-[Ni 2 (4,4′ -bpy) 2 (oba) 2 ] n"
    ],
    "Reaction_Time": [
      "72 h"
    ],
    "Reaction_Temperature": [
      "160 °C"
    ],
    "Active_Time": [],
    "Active_Temperature": [],
    "Metal_Source": [
      {
        "precursor_name": "NiSO 4 ·6H 2 O",
        "amount": "0.1314 g, 0.5 mmol"
      }
    ],
    "Solvent": [
      {
        "precursor_name": "water",
        "amount": "10 mL"
      }
    ],
    "Organic_Linker": [
      {
        "precursor_name": "H 2 oba ",
        "amount": "0.1291 g, 0.5 mmol"
      },
      {
        "precursor_name": "4,4 ′ -bipyridine ",
        "amount": "0.0781 g, 0.5 mmol"
      }
    ],
    "Modulator": [
      {
        "precursor_name": "triethylamine ",
        "amount": "150 μ L"
      }
    ],
    "paragraph": "2.2. Preparation of μ -o-[Ni 2 (4,4′ -bpy) 2 (oba) 2 ] n (1) NiSO 4 6H 2 O (0.1314 g, 0.5 mmol), H 2 oba (0.1291 g, 0.5 mmol) and 4,4 ′ -bipyridine (0.0781 g, 0.5 mmol) were dissolved in 10 mL distilled water, 150 μL triethylamine was added slowly to the mixture upon stirring, after further 20 min continuous stirring the final mixture was sealed in a 23 mL Teflon-lined stainless vessel, and heated at 160 °C for 72 h. The vessel was cooled to room temperature with the speed of 10 °C/h. Large quantities of green cubic crystals and a few pale-yellow plate crystals were obtained as final products. The cubic crystals were isolated manually, washed with distilled water and dried at ambient conditions. Yield: 75%. IR (KBr pallet m /cm 1 ): 3442(s), 3061(w), 1593(s), 1543(m), 1408(m), 1235(s), 1162(m), 876(w), 814(m), 630(w).",
    "result": [
      {
        "Compound_Name": [
          "μ -o-[Ni 2 (4,4′ -bpy) 2 (oba) 2 ] n"
        ],
        "Metal_Source": [
          {
            "precursor_name": "NiSO 4 6H 2 O",
            "amount": "0.1314 g, 0.5 mmol"
          }
        ],
        "Organic_Linker": [
          {
            "precursor_name": "H 2 oba",
            "amount": "0.1291 g, 0.5 mmol"
          },
          {
            "precursor_name": "4,4 ′ -bipyridine",
            "amount": "0.0781 g, 0.5 mmol"
          }
        ],
        "Solvent": [
          {
            "precursor_name": "distilled water",
            "amount": "10 mL"
          }
        ],
        "Modulator": [
          {
            "precursor_name": "triethylamine",
            "amount": "150 μL"
          }
        ],
        "Reaction_Time": [
          "72 h"
        ],
        "Reaction_Temperature": [
          "160 °C"
        ]
      }
    ]
  },
  {
    "mof_id": "PEKZIP",
    "txt": "x8eMoto9dS-ejic.200500877.txt",
    "pdf": "PSEkUMCYm7-ejic.200500877.pdf",
    "html": "4YKouvKkLg-ejic.200500877.html",
    "doi": "10.1002/ejic.200500877",
    "Compound_Name": [
      "[Cu 2 (4,4′-bpy) 2 Cl](ClO 4 )"
    ],
    "Reaction_Time": [
      "72 h"
    ],
    "Reaction_Temperature": [
      " 180 °C"
    ],
    "Active_Time": [],
    "Active_Temperature": [],
    "Metal_Source": [
      {
        "precursor_name": "Cu(ClO 4 ) 2 · 6H 2 O",
        "amount": "0.186 g, 0.5 mmol"
      },
      {
        "precursor_name": "CuCl 2",
        "amount": "0.017 g, 0.1 mmol"
      }
    ],
    "Solvent": [
      {
        "precursor_name": "water",
        "amount": "18.0 mL"
      }
    ],
    "Organic_Linker": [
      {
        "precursor_name": "pyrazine-2,3-dicarboxylic acid",
        "amount": "0.084 g, 0.5 mmol"
      },
      {
        "precursor_name": "4,4′-bpy",
        "amount": "0.096 g, 0.5 mmol"
      }
    ],
    "Modulator": [],
    "paragraph": "Synthesis of [Cu 2 (4,4′-bpy) 2 Cl](ClO 4 ) (1): A mixture of Cu(ClO 4 ) 2 · 6H 2 O (0.186 g, 0.5 mmol), pyrazine-2,3-dicarboxylic acid (0.084 g, 0.5 mmol), 4,4′-bpy (0.096 g, 0.5 mmol), CuCl 2 (0.017 g, 0.1 mmol), and water (18.0 mL) in the molar ratio of 5:5:5:1:10000 was sealed in a 25-mL stainless steel reactor with Teflon liner, and heated directly to 180 °C. After being kept at 180 °C for 72 h, it was cooled slowly to 30 °Catarateof2°C/h. From a large quantity of red deposit, the resulting orange block crystals of 1 were separated, washed, and dried in air (yield ca. 10% based on Cl).",
    "result": [
      {
        "Compound_Name": [
          "[Cu 2 (4,4′-bpy) 2 Cl](ClO 4 )"
        ],
        "Metal_Source": [
          {
            "precursor_name": "Cu(ClO 4 ) 2 · 6H 2 O",
            "amount": "0.186 g, 0.5 mmol"
          },
          {
            "precursor_name": "CuCl 2",
            "amount": "0.017 g, 0.1 mmol"
          }
        ],
        "Organic_Linker": [
          {
            "precursor_name": "pyrazine-2,3-dicarboxylic acid",
            "amount": "0.084 g, 0.5 mmol"
          },
          {
            "precursor_name": "4,4′-bpy",
            "amount": "0.096 g, 0.5 mmol"
          }
        ],
        "Solvent": [
          {
            "precursor_name": "water",
            "amount": "18.0 mL"
          }
        ],
        "Modulator": [],
        "Reaction_Time": [
          "72 h"
        ],
        "Reaction_Temperature": [
          "180 °C"
        ]
      }
    ]
  },
  {
    "mof_id": "PODMAX",
    "txt": "zAT8ap5aCP-s0108270108016545.txt",
    "pdf": "QXZL4Gz3Uu-s0108270108016545.pdf",
    "html": "WuzhhhKjzO-s0108270108016545.html",
    "doi": "10.1107/S0108270108016545",
    "Compound_Name": [],
    "Reaction_Time": [
      "24 h"
    ],
    "Reaction_Temperature": [
      "453 K"
    ],
    "Active_Time": [],
    "Active_Temperature": [],
    "Metal_Source": [
      {
        "precursor_name": "Cu(AcO) 2 ?H 2 O",
        "amount": "6.0 mg, 0.03 mmol"
      }
    ],
    "Solvent": [
      {
        "precursor_name": "water",
        "amount": "7 ml"
      }
    ],
    "Organic_Linker": [
      {
        "precursor_name": "benzene-1,3,5-tricarboxylic acid",
        "amount": "6.3 mg, 0.03 mmol"
      },
      {
        "precursor_name": "tr 2 ad?3H 2 O",
        "amount": "8.9 mg, 0.03 mmol"
      }
    ],
    "Modulator": [],
    "paragraph": "The tr 2 ad ligand was prepared in 70% yield by reacting adamantane1,3-diamine and dimethylformamide azine in boiling xylene in the presence of TsOH as catalyst; the product was crystallized from water as the trihydrate (tr 2 ad3H 2 O). For the synthesis of the title compound, Cu(AcO) 2 H 2 O (6.0 mg, 0.03 mmol), benzene-1,3,5-tricarboxylic acid (6.3 mg, 0.03 mmol), tr 2 ad3H 2 O (8.9 mg, 0.03 mmol) and water (7 ml) were added to a Teflon vessel and placed in a steel autoclave, heated at 453 K for 24 h and then cooled to room temperature over a period of 48 h, affording light-green plates of (I) (yield 85%, 8.1 mg)",
    "result": [
      {
        "Compound_Name": [],
        "Metal_Source": [
          {
            "precursor_name": "Cu(AcO) 2 H 2 O",
            "amount": "6.0 mg, 0.03 mmol"
          }
        ],
        "Organic_Linker": [
          {
            "precursor_name": "benzene-1,3,5-tricarboxylic acid",
            "amount": "6.3 mg, 0.03 mmol"
          },
          {
            "precursor_name": "tr 2 ad3H 2 O",
            "amount": "8.9 mg, 0.03 mmol"
          }
        ],
        "Solvent": [
          {
            "precursor_name": "water",
            "amount": "7 ml"
          }
        ],
        "Modulator": [],
        "Reaction_Time": [
          "24 h"
        ],
        "Reaction_Temperature": [
          "453 K"
        ]
      }
    ]
  },
  {
    "mof_id": "PULVUO",
    "txt": "ZerjUetluu-00958970903377287.txt",
    "pdf": "lKmynldZ1p-00958970903377287.pdf",
    "html": "8vmsnOXO1W-00958970903377287.html",
    "doi": "10.1080/00958970903377287",
    "Compound_Name": [
      "{[Cu I (4,4′ -bpy)] 3 [Cu II (en) 2 ] 2 [As 2 W V 3 W VI 15 O 62 ]} 2 [Cu I 3 (4,4′ bpy) 3 (H 2 O) 2 ]ðH 3 O) E 4H 2 O"
    ],
    "Reaction_Time": [
      "30 min"
    ],
    "Reaction_Temperature": [],
    "Active_Time": [],
    "Active_Temperature": [],
    "Metal_Source": [
      {
        "precursor_name": "K 6 As 2 W 18 O 62 ? 14H 2 O",
        "amount": "1.48 g, 0.3 mmol"
      },
      {
        "precursor_name": "Cu(Ac) 2 ? 2H 2 O",
        "amount": "0.16 g, 0.7 mmol"
      }
    ],
    "Solvent": [
      {
        "precursor_name": "Et 3 N",
        "amount": "0.3 mL"
      },
      {
        "precursor_name": "water",
        "amount": "10 mL"
      }
    ],
    "Organic_Linker": [
      {
        "precursor_name": "4,4′ -bipy",
        "amount": "0.05 g, 0.32 mmol"
      },
      {
        "precursor_name": "en",
        "amount": "0.1 g, 1.66 mmol"
      }
    ],
    "Modulator": [
      {
        "precursor_name": "HCl solution",
        "amount": ""
      }
    ],
    "paragraph": "Synthesis of {[Cu I (4,4′ -bpy)] 3 [Cu II (en) 2 ] 2 [As 2 W V 3 W VI 15 O 62 ]} 2 [Cu I 3 (4,4′ bpy) 3 (H 2 O) 2 ]ðH 3 O) E 4H 2 O (2). K 6 As 2 W 18 O 62  14H 2 O [29] (1.48 g, 0.3 mmol), Cu(Ac) 2  2H 2 O (0.16 g, 0.7 mmol), 4,4′ -bipy (0.05 g, 0.32 mmol), en (0.1 g, 1.66 mmol), and Et 3 N (0.3 mL) were dissolved in 10 mL water. The pH of the mixture was adjusted to 4.4 by adding HCl solution and the mixture was stirred for 30 min in air. The final solution was transferred into a 25 mL Teflon-lined autoclave and crystallized at 170  C for 5 days. Then the autoclave was cooled at 10  Ch 1 to room temperature. The resulting black block crystals were filtered off, washed with distilled water, and dried in a desiccator at room temperature (35% yield based on W). IR (KBr pellet (cm 1 )): 3437 (s), 3079 (w), 2951 (w), 2868 (w), 1604 (m), 1488 (s), 1406 (m), 1362 (w), 1238 (m), 1202 (m), 954 (s), 864 (s), 831 (s), 735 (s), 521 (m).",
    "result": [
      {
        "Compound_Name": [
          "{[Cu I (4,4′ -bpy)] 3 [Cu II (en) 2 ] 2 [As 2 W V 3 W VI 15 O 62 ]} 2 [Cu I 3 (4,4′ bpy) 3 (H 2 O) 2 ]ðH 3 O) E 4H 2 O"
        ],
        "Metal_Source": [
          {
            "precursor_name": "K 6 As 2 W 18 O 62 · 14H 2 O",
            "amount": "1.48 g, 0.3 mmol"
          },
          {
            "precursor_name": "Cu(Ac) 2 · 2H 2 O",
            "amount": "0.16 g, 0.7 mmol"
          }
        ],
        "Organic_Linker": [
          {
            "precursor_name": "4,4′ -bipy",
            "amount": "0.05 g, 0.32 mmol"
          },
          {
            "precursor_name": "en",
            "amount": "0.1 g, 1.66 mmol"
          }
        ],
        "Solvent": [
          {
            "precursor_name": "water",
            "amount": "10 mL"
          }
        ],
        "Modulator": [
          {
            "precursor_name": "HCl solution",
            "amount": ""
          },
          {
            "precursor_name": "Et 3 N",
            "amount": "0.3 mL"
          }
        ],
        "Reaction_Time": [
          "5 days"
        ],
        "Reaction_Temperature": [
          "170 °C"
        ]
      }
    ]
  },
  {
    "mof_id": "PUZDEV",
    "txt": "XHR6fBpnT1-s00706-015-1446-3.txt",
    "pdf": "kkqdHL9kOa-s00706-015-1446-3.pdf",
    "html": "nFxwnXqvKc-s00706-015-1446-3.html",
    "doi": "10.1007/s00706-015-1446-3",
    "Compound_Name": [
      "Poly[(l-3-carboxypyridine-2-carboxylato)(l-2,3pyridinedicarboxylate)samarium(III)]"
    ],
    "Reaction_Time": [
      "2 h",
      "5 h"
    ],
    "Reaction_Temperature": [
      "room temperature"
    ],
    "Active_Time": [],
    "Active_Temperature": [],
    "Metal_Source": [
      {
        "precursor_name": "Sm(NO 3 ) 3 ·6H 2 O",
        "amount": "0.889 g, 2 mmol"
      }
    ],
    "Solvent": [
      {
        "precursor_name": "water",
        "amount": "15 cm 3"
      }
    ],
    "Organic_Linker": [
      {
        "precursor_name": "Pyarazine-2,3-dicarboxylic acid",
        "amount": "0.336 g, 2 mmol"
      },
      {
        "precursor_name": "4-amino-1,2,4-triazole",
        "amount": "0.168 g, 2 mmol"
      }
    ],
    "Modulator": [],
    "paragraph": "Poly[(l-3-carboxypyridine-2-carboxylato)(l-2,3pyridinedicarboxylate)samarium(III)]  Pyarazine-2,3-dicarboxylic acid (0.336 g, 2 mmol) and 0.168 g 4-amino-1,2,4-triazole (2 mmol) were dissolved in 15 cm 3 distilled water and refluxed for 2 h. Sm(NO 3 ) 3 6H 2 O (0.889 g, 2 mmol) was added to above solution and stirred at room temperature for 5 h. The precipitates were filtered off from the reaction mixture and the mother liquor was then kept at 4 C. The colorless crystals of complex suitable for X-ray diffraction were obtained after few days. IR (KBr): = 3400–3070 (b), 1713 (s), 1615 (s), 1565 (s), 1448 (s), 1168 (s), 1107 (s), 1066 (m), 884 (s), 839 (m), 649 (w) cm -1 .",
    "result": [
      {
        "Compound_Name": [
          "Poly[(l-3-carboxypyridine-2-carboxylato)(l-2,3pyridinedicarboxylate)samarium(III)]"
        ],
        "Metal_Source": [
          {
            "precursor_name": "Sm(NO 3 ) 3 6H 2 O",
            "amount": "0.889 g, 2 mmol"
          }
        ],
        "Organic_Linker": [
          {
            "precursor_name": "Pyarazine-2,3-dicarboxylic acid",
            "amount": "0.336 g, 2 mmol"
          },
          {
            "precursor_name": "4-amino-1,2,4-triazole",
            "amount": "0.168 g, 2 mmol"
          }
        ],
        "Solvent": [
          {
            "precursor_name": "water",
            "amount": "15 cm3"
          }
        ],
        "Modulator": [],
        "Reaction_Time": [
          "5 h"
        ],
        "Reaction_Temperature": []
      }
    ]
  },
  {
    "mof_id": "QARZIT02",
    "txt": "KggzmfdYh7-zaac.200600218.txt",
    "pdf": "DbBaMtGgvn-zaac.200600218.pdf",
    "html": "e1dwBc64ok-zaac.200600218.html",
    "doi": "10.1002/zaac.200600218",
    "Compound_Name": [],
    "Reaction_Time": [
      "30 min"
    ],
    "Reaction_Temperature": [
      "room temperature"
    ],
    "Active_Time": [],
    "Active_Temperature": [],
    "Metal_Source": [
      {
        "precursor_name": "Pb(NO 3 ) 2 ",
        "amount": "0.33 g, 1 mmol"
      }
    ],
    "Solvent": [
      {
        "precursor_name": "water",
        "amount": "100 mL"
      },
      {
        "precursor_name": "water",
        "amount": "50 mL"
      }
    ],
    "Organic_Linker": [
      {
        "precursor_name": "pydcH 2 ",
        "amount": "0.17 g, 1 mmol"
      },
      {
        "precursor_name": "bipy",
        "amount": "0.16 g, 1 mmol"
      }
    ],
    "Modulator": [],
    "paragraph": "Preparation of complex 2: To a solution of pydcH 2 (0.17 g, 1 mmol) and bipy (0.16 g, 1 mmol) in water (100 mL) a solution of Pb(NO 3 ) 2 (0.33 g, 1 mmol) in water (50 mL) was added. The resulting purple solution was stirred for 30 min. at room temperature. This solution was left to evaporate slowly at room temperature. After three week, colorless prismatic crystals were isolated (0.31 g, 83.3 %, m.p.220 °C ) [12]",
    "result": [
      {
        "Compound_Name": [
          "complex 2"
        ],
        "Metal_Source": [
          {
            "precursor_name": "Pb(NO 3 ) 2",
            "amount": "0.33 g, 1 mmol"
          }
        ],
        "Organic_Linker": [
          {
            "precursor_name": "pydcH 2",
            "amount": "0.17 g, 1 mmol"
          },
          {
            "precursor_name": "bipy",
            "amount": "0.16 g, 1 mmol"
          }
        ],
        "Solvent": [
          {
            "precursor_name": "water",
            "amount": "100 mL"
          },
          {
            "precursor_name": "water",
            "amount": "50 mL"
          }
        ],
        "Modulator": [],
        "Reaction_Time": [
          "30 min"
        ],
        "Reaction_Temperature": [
          "room temperature"
        ]
      }
    ]
  },
  {
    "mof_id": "QAYNAF",
    "txt": "tZP4fgsYtk-ic000929k.txt",
    "pdf": "K1rNTjcssD-ic000929k.pdf",
    "html": "VSxEFMkGvh-ic000929k.html",
    "doi": "10.1021/ic000929k",
    "Compound_Name": [
      "{[Zn 2 (bdaip)(µ-OH)(OH)]NO 3 ‚2H 2 O} ∞ ",
      "{[Zn 2 (bdaip)(µ-OH)(OH)]NO 3 ‚ 2H 2 O} ∞ "
    ],
    "Reaction_Time": [
      "overnight"
    ],
    "Reaction_Temperature": [
      "room temperature"
    ],
    "Active_Time": [
      "a few days"
    ],
    "Active_Temperature": [
      "ambient temperature"
    ],
    "Metal_Source": [
      {
        "precursor_name": "Zn(NO 3 ) 2 ·6H 2 O",
        "amount": "362 mg, 1.22 mmol"
      }
    ],
    "Solvent": [
      {
        "precursor_name": "ethanol-water",
        "amount": "30 mL"
      }
    ],
    "Organic_Linker": [
      {
        "precursor_name": "2,6-Diformyl-4-methylphenol ",
        "amount": "100 mg, 0.61 mmol"
      },
      {
        "precursor_name": "N,N-dimethylethylenediamine",
        "amount": "107 mg, 1.21 mmol"
      }
    ],
    "Modulator": [
      {
        "precursor_name": "NaOH ",
        "amount": ""
      }
    ],
    "paragraph": "{[Zn 2 (bdaip)(µ-OH)(OH)]NO 3 ‚2H 2 O} ∞ 1. 2,6-Diformyl-4-methylphenol (100 mg, 0.61 mmol), Zn(NO 3 ) 2 ‚6H 2 O (362 mg, 1.22 mmol), and N,N-dimethylethylenediamine (107 mg, 1.21 mmol) were dissolved in ethanol-water (2:1, 30 mL) and stirred at room temperature overnight. The deep yellow solution was brought to pH 10.2 by 2 N NaOH and kept at the ambient temperature in an open beaker. After a few days, X-ray suitable crystals of {[Zn 2 (bdaip)(µ-OH)(OH)]NO 3 ‚ 2H 2 O} ∞ were obtained. Yield: 183 mg (53%). Selected IR data (cm -1 ): 3151 (br), 2839 (m), 2799 (m), 1644 (s), 1622 (s), 1517 (s), 1456 (m), 1384 (s), 1284 (w), 1238 (m), 1077 (m), 1023 (m), 893 (m), 826 (m), 780 (m), 388 (m).\n1 H NMR (DMSO-d 6 ): δ ) 8.12 (s, 2H, azomethine), 6.85 (s, 2H, aryl), 3.58 (s, br, 4H, dN-CH 2 ), 2.81 (s, br, 4H, -N-CH 2 ), 2.42 (s, 12H, N-CH 3 ), 2.20 (s, 3H, Ar-CH 3 ).",
    "result": [
      {
        "Compound_Name": [
          "{[Zn 2 (bdaip)(µ-OH)(OH)]NO 3 •2H 2 O} ∞"
        ],
        "Metal_Source": [
          {
            "precursor_name": "Zn(NO 3 ) 2 •6H 2 O",
            "amount": "362 mg, 1.22 mmol"
          }
        ],
        "Organic_Linker": [
          {
            "precursor_name": "2,6-Diformyl-4-methylphenol",
            "amount": "100 mg, 0.61 mmol"
          },
          {
            "precursor_name": "N,N-dimethylethylenediamine",
            "amount": "107 mg, 1.21 mmol"
          }
        ],
        "Solvent": [
          {
            "precursor_name": "ethanol-water",
            "amount": "30 mL"
          }
        ],
        "Modulator": [
          {
            "precursor_name": "NaOH",
            "amount": "2 N"
          }
        ],
        "Reaction_Time": [
          "overnight"
        ],
        "Reaction_Temperature": []
      }
    ]
  },
  {
    "mof_id": "QEFPOJ",
    "txt": "TPfJNhMnxv-acsami.7b08322.txt",
    "pdf": "IDqvJvGsaj-acsami.7b08322.pdf",
    "html": "8b8jczPrdR-acsami.7b08322.html",
    "doi": "10.1021/acsami.7b08322",
    "Compound_Name": [
      "[(H 3 O)(H 2 O)(phz) 3 ][Fe II Fe III (C 6 O 4 Cl 2 ) 3 ]·12H 2 O"
    ],
    "Reaction_Time": [],
    "Reaction_Temperature": [
      "room  temperature"
    ],
    "Active_Time": [],
    "Active_Temperature": [],
    "Metal_Source": [
      {
        "precursor_name": " [PEtPh 3 ] 3 [Fe(C 6 O 4 Cl 2 ) 3 ]",
        "amount": "15.5  mg,  0.01  mmol"
      },
      {
        "precursor_name": "Fe(BF 4 ) 2 .6H 2 O",
        "amount": "55  mg,  0.16  mmol"
      }
    ],
    "Solvent": [
      {
        "precursor_name": "acetonitrile",
        "amount": "4.5  mL"
      },
      {
        "precursor_name": "THF",
        "amount": "2  mL"
      },
      {
        "precursor_name": "water",
        "amount": "2.5 mL"
      }
    ],
    "Organic_Linker": [
      {
        "precursor_name": "phenazine",
        "amount": "54 mg, 0.3 mmol"
      }
    ],
    "Modulator": [],
    "paragraph": "[(H 3 O)(H 2 O)(phz) 3 ][Fe II Fe III (C 6 O 4 Cl 2 ) 3 ]·12H 2 O  (1).  Single  crystals  of  1  were  obtained  by  carefully  layering,  at  room  temperature,  a  degased  solution  of  [PEtPh 3 ] 3 [Fe(C 6 O 4 Cl 2 ) 3 ] 60 (15.5  mg,  0.01  mmol)  in  acetonitrile  (4.5  mL)  on  top  of  a  degased solution of phenazine (54 mg, 0.3 mmol) in THF (2  mL)  and  a  degased  solution  of  Fe(BF 4 ) 2 .6H 2 O  (55  mg,  0.16mmol) in water (2.5 mL). The solution was sealed and allowed  to  stand  for  about  two  months  to  obtain  black  hexagonal  prismatic  crystals.",
    "result": [
      {
        "Compound_Name": [
          "[(H 3 O)(H 2 O)(phz) 3 ][Fe II Fe III (C 6 O 4 Cl 2 ) 3 ]·12H 2 O"
        ],
        "Metal_Source": [
          {
            "precursor_name": "[PEtPh 3 ] 3 [Fe(C 6 O 4 Cl 2 ) 3 ] 60",
            "amount": "15.5 mg, 0.01 mmol"
          },
          {
            "precursor_name": "Fe(BF 4 ) 2 .6H 2 O",
            "amount": "55 mg, 0.16mmol"
          }
        ],
        "Organic_Linker": [
          {
            "precursor_name": "phenazine",
            "amount": "54 mg, 0.3 mmol"
          }
        ],
        "Solvent": [
          {
            "precursor_name": "acetonitrile",
            "amount": "4.5 mL"
          },
          {
            "precursor_name": "THF",
            "amount": "2 mL"
          },
          {
            "precursor_name": "water",
            "amount": "2.5 mL"
          }
        ],
        "Modulator": [],
        "Reaction_Time": [],
        "Reaction_Temperature": []
      }
    ]
  },
  {
    "mof_id": "QUCTIS",
    "txt": "z67eqi76XL-cg900676x.txt",
    "pdf": "p7cxHadap0-cg900676x.pdf",
    "html": "I9sPItbeqh-cg900676x.html",
    "doi": "10.1021/cg900676x",
    "Compound_Name": [
      "[{Cd( D-Hca) 2 (bth)(H 2 O)} 3 H 2 O] n"
    ],
    "Reaction_Time": [
      "75 h"
    ],
    "Reaction_Temperature": [
      "140 °C"
    ],
    "Active_Time": [],
    "Active_Temperature": [],
    "Metal_Source": [
      {
        "precursor_name": "Cd(NO 3 ) 2 · 4H 2 O ",
        "amount": "45 mg, 0.15 mmol"
      }
    ],
    "Solvent": [
      {
        "precursor_name": "H 2 O",
        "amount": "8 mL"
      }
    ],
    "Organic_Linker": [
      {
        "precursor_name": "D-H 2 ca",
        "amount": "30 mg, 0.15 mmol"
      },
      {
        "precursor_name": "bth",
        "amount": "49 mg, 0.30 mmol"
      }
    ],
    "Modulator": [
      {
        "precursor_name": "NaOH",
        "amount": "4.5 mg, 0.113 mmol"
      }
    ],
    "paragraph": "[{Cd( D-Hca) 2 (bth)(H 2 O)} 3 H 2 O] n (5). A mixture of Cd(NO 3 ) 2 · 4H 2 O (45 mg, 0.15 mmol), D-H 2 ca (30 mg, 0.15 mmol), bth (49 mg, 0.30 mmol), NaOH (4.5 mg, 0.113 mmol) in H 2 O (8 mL) was placed in a Teflon-lined stainless steel container, heated at 140 °C for 75 h, and cooled to room temperature. The reaction mixture was filtered and left to stand at room temperature. Colorless plate-like crystals suitable for X-ray analysis were obtained by slow evaporation of the solvent for 1 day. Yield: 56%. IR (KBr, cm -1 ): 3406(br), 3137(m), 2966(s), 1721(s), 1676(s), 1533(vs), 1460(m), 1399(m), 1364(m), 1280(s), 1206(m), 1135(s), 985(w), 880(w), 806(w), 675(m), 648(w).",
    "result": [
      {
        "Compound_Name": [
          "{Cd( D-Hca) 2 (bth)(H 2 O)} 3 H 2 O] n"
        ],
        "Metal_Source": [
          {
            "precursor_name": "Cd(NO 3 ) 2 · 4H 2 O",
            "amount": "45 mg, 0.15 mmol"
          }
        ],
        "Organic_Linker": [
          {
            "precursor_name": "D-H 2 ca",
            "amount": "30 mg, 0.15 mmol"
          },
          {
            "precursor_name": "bth",
            "amount": "49 mg, 0.30 mmol"
          }
        ],
        "Solvent": [
          {
            "precursor_name": "H 2 O",
            "amount": "8 mL"
          }
        ],
        "Modulator": [
          {
            "precursor_name": "NaOH",
            "amount": "4.5 mg, 0.113 mmol"
          }
        ],
        "Reaction_Time": [
          "75 h"
        ],
        "Reaction_Temperature": [
          "140 °C"
        ]
      }
    ]
  },
  {
    "mof_id": "REZSAR",
    "txt": "jyzAuzLQec-s1600536807009282.txt",
    "pdf": "jaTT5Y32Er-s1600536807009282.pdf",
    "html": "pRf1fEQOZ0-s1600536807009282.html",
    "doi": "10.1107/S1600536807009282",
    "Compound_Name": [],
    "Reaction_Time": [
      "71 h"
    ],
    "Reaction_Temperature": [
      "393 K"
    ],
    "Active_Time": [],
    "Active_Temperature": [],
    "Metal_Source": [
      {
        "precursor_name": "copper(II) sulfate pentahydrate",
        "amount": "69 mg, 0.28 mmol"
      },
      {
        "precursor_name": "molybdenum(VI) oxide",
        "amount": "80 mg, 0.56 mmol"
      }
    ],
    "Solvent": [
      {
        "precursor_name": "water ",
        "amount": "10.0 g, 555 mmol"
      }
    ],
    "Organic_Linker": [
      {
        "precursor_name": " 2,4'-bipyridine",
        "amount": "87 mg, 0.56 mmol"
      }
    ],
    "Modulator": [],
    "paragraph": "All chemicals were obtained commercially. A mixture of copper(II) sulfate pentahydrate (69 mg, 0.28 mmol), molybdenum(VI) oxide (80 mg, 0.56 mmol), 2,4' -bipyridine (87 mg, 0.56 mmol) and water (10.0 g, 555 mmol) was placed in a 23 ml Teflon-lined Parr acid digestion bomb, which was then heated under autogenous pressure at 393 K for 71 h. Brown blocks of the title compound were obtained after manual separation from a green microcrystalline solid.",
    "result": [
      {
        "Compound_Name": [],
        "Metal_Source": [
          {
            "precursor_name": "copper(II) sulfate pentahydrate",
            "amount": "69 mg, 0.28 mmol"
          },
          {
            "precursor_name": "molybdenum(VI) oxide",
            "amount": "80 mg, 0.56 mmol"
          }
        ],
        "Organic_Linker": [
          {
            "precursor_name": "2,4' -bipyridine",
            "amount": "87 mg, 0.56 mmol"
          }
        ],
        "Solvent": [
          {
            "precursor_name": "water",
            "amount": "10.0 g, 555 mmol"
          }
        ],
        "Modulator": [],
        "Reaction_Time": [
          "71 h"
        ],
        "Reaction_Temperature": [
          "393 K"
        ]
      }
    ]
  },
  {
    "mof_id": "RIGREF",
    "txt": "2GEq48DXTz-s1600536807027936.txt",
    "pdf": "1Li89IL08W-s1600536807027936.pdf",
    "html": "lJrzWzlSIg-s1600536807027936.html",
    "doi": "10.1107/S1600536807027936",
    "Compound_Name": [],
    "Reaction_Time": [
      "3 days"
    ],
    "Reaction_Temperature": [
      "393 K"
    ],
    "Active_Time": [],
    "Active_Temperature": [],
    "Metal_Source": [
      {
        "precursor_name": "CdO ",
        "amount": "0.064 g, 0.05 mmol"
      }
    ],
    "Solvent": [
      {
        "precursor_name": " water",
        "amount": "5.0 ml"
      }
    ],
    "Organic_Linker": [
      {
        "precursor_name": " 1,10-phenanthroline",
        "amount": "0.0198 g, 0.1 mmol"
      },
      {
        "precursor_name": "pyridine-2,3-dicarboxylic acid ",
        "amount": "0.0167 g, 0.1 mmol"
      }
    ],
    "Modulator": [],
    "paragraph": "A mixture of CdO (0.064 g, 0.05 mmol), 1,10-phenanthroline (0.0198 g, 0.1 mmol), pyridine-2,3-dicarboxylic acid (0.0167 g, 0.1 mmol) and 5.0 ml distilled water was mixed in a Teflon-lined autoclave and heated at 393 K for 3 days. After cooled to room temperature, block-like colorless crystals of (I) were obtained and washed with distlled water. The pyridine-3-dicarboxylic acid in (I) was believed to be obtained from in situ decarboxylation of pyridine-2,3-dicarboxylic acid. The similar decomposing behaviors have been observed previously (Gerrard, et al. 2000; Chen, et al. 2003; Li, et al. 2006.",
    "result": [
      {
        "Compound_Name": [],
        "Metal_Source": [
          {
            "precursor_name": "CdO",
            "amount": "0.064 g, 0.05 mmol"
          }
        ],
        "Organic_Linker": [
          {
            "precursor_name": "1,10-phenanthroline",
            "amount": "0.0198 g, 0.1 mmol"
          },
          {
            "precursor_name": "pyridine-2,3-dicarboxylic acid",
            "amount": "0.0167 g, 0.1 mmol"
          }
        ],
        "Solvent": [
          {
            "precursor_name": "distilled water",
            "amount": "5.0 ml"
          }
        ],
        "Modulator": [],
        "Reaction_Time": [
          "3 days"
        ],
        "Reaction_Temperature": [
          "393 K"
        ]
      }
    ]
  },
  {
    "mof_id": "ROMCAA",
    "txt": "e7bdY72Chs-j.jssc.2019.120913.txt",
    "pdf": "9AnwNqoo7L-j.jssc.2019.120913.pdf",
    "html": "Prf09Fdfrt-j.jssc.2019.120913.html",
    "doi": "10.1016/j.jssc.2019.120913",
    "Compound_Name": [
      "[Co 2 ( i BuOip) 2 (bpa) 2 (H 2 O)] "
    ],
    "Reaction_Time": [
      "4 days"
    ],
    "Reaction_Temperature": [
      "383 K"
    ],
    "Active_Time": [],
    "Active_Temperature": [
      "room temperature"
    ],
    "Metal_Source": [
      {
        "precursor_name": "Co(OAc) 2 ·4H 2 O ",
        "amount": "24.9 mg, 0.1 mmol"
      }
    ],
    "Solvent": [
      {
        "precursor_name": "DMF/H 2 O",
        "amount": "12 mL"
      }
    ],
    "Organic_Linker": [
      {
        "precursor_name": "5-i-butoxyisophthalate",
        "amount": "22.0 mg, 0.1 mmol"
      },
      {
        "precursor_name": "1,2-bi(4pyridyl)ethane",
        "amount": "18.2 mg, 0.1 mmol"
      }
    ],
    "Modulator": [
      {
        "precursor_name": "KOH",
        "amount": "5.6 mg, 0.1 mmol"
      }
    ],
    "paragraph": "2.2.1. Synthesis of [Co 2 ( i BuOip) 2 (bpa) 2 (H 2 O)] (1)A mixture of 5-i-butoxyisophthalate (22.0 mg, 0.1 mmol), 1,2-bi(4pyridyl)ethane (18.2 mg, 0.1 mmol), Co(OAc) 2 ⋅4H 2 O (24.9 mg, 0.1 mmol) and KOH (5.6 mg, 0.1 mmol) were added to 12 mL DMF/H 2 O (v/v ¼ 1/1) in a 25 mL Teflon-lined stainless steel vessel. The mixture was heated at 383 K for 4 days, and then slowly cooled down to room temperature. Red block crystals of 1 were obtained (yield: 42% based on cobalt). IR (cm -1 ): 3072 w, 2952 m, 2929 m, 1612 w, 1540 s, 1332 m, 1267 m, 965 m, 827 m, 779 s, 736 s, 708 m.",
    "result": [
      {
        "Compound_Name": [
          "[Co 2 ( i BuOip) 2 (bpa) 2 (H 2 O)]"
        ],
        "Metal_Source": [
          {
            "precursor_name": "Co(OAc) 2 ⋅4H 2 O",
            "amount": "24.9 mg, 0.1 mmol"
          }
        ],
        "Organic_Linker": [
          {
            "precursor_name": "5-i-butoxyisophthalate",
            "amount": "22.0 mg, 0.1 mmol"
          },
          {
            "precursor_name": "1,2-bi(4pyridyl)ethane",
            "amount": "18.2 mg, 0.1 mmol"
          }
        ],
        "Solvent": [
          {
            "precursor_name": "DMF/H 2 O (v/v ¼ 1/1)",
            "amount": "12 mL"
          }
        ],
        "Modulator": [
          {
            "precursor_name": "KOH",
            "amount": "5.6 mg, 0.1 mmol"
          }
        ],
        "Reaction_Time": [
          "4 days"
        ],
        "Reaction_Temperature": [
          "383 K"
        ]
      }
    ]
  },
  {
    "mof_id": "ROXPEC",
    "txt": "L9CLRslmSi-ncrs-2019-0529.txt",
    "pdf": "NRoUbuQmGI-ncrs-2019-0529.pdf",
    "html": "F1nTvpzFoA-ncrs-2019-0529.html",
    "doi": "10.1515/ncrs-2019-0529",
    "Compound_Name": [],
    "Reaction_Time": [
      "2 h"
    ],
    "Reaction_Temperature": [],
    "Active_Time": [],
    "Active_Temperature": [],
    "Metal_Source": [
      {
        "precursor_name": "Dibenzyltin dichloride",
        "amount": "0.37 g, 1 mmol"
      }
    ],
    "Solvent": [
      {
        "precursor_name": "methanol",
        "amount": "25 mL"
      }
    ],
    "Organic_Linker": [
      {
        "precursor_name": "4,4′bipyridine N,N′-dioxide di-hydrate",
        "amount": "0.11 g, 0.5 mmol"
      }
    ],
    "Modulator": [],
    "paragraph": "Synthesis: Dibenzyltin dichloride was synthesized by the direct reaction of benzyl chloride (Merck) and metallic tin powder (Merck) in toluene according to a literature procedure [5]. Dibenzyltin dichloride (0.37 g, 1 mmol) and 4,4′bipyridine N,N′-dioxide di-hydrate (Sigma Aldrich, 0.11 g, 0.5 mmol) were dissolved in methanol (25 mL) and the mixture was refluxed for 2 h. After filtration, the filtrate was evaporated slowly until pale-yellow crystals were formed. The crystals were filtered, washed with a minimum amount of ethanol and air-dried. Yield: 0.34 g (60.7%). M.pt: 469–471 K. 1 H NMR (DMSO-d 6 , ppm): δ 2.97 (s, 4H, CH 2 ), 7.03–7.23 (m, 10H, Ph—H), 7.86 (d, 4H, J = 7.00 Hz, py—H), 8.30 (d, 4H, J = 7.10 Hz, py—H).",
    "result": [
      {
        "Compound_Name": [],
        "Metal_Source": [
          {
            "precursor_name": "Dibenzyltin dichloride",
            "amount": "0.37 g, 1 mmol"
          }
        ],
        "Organic_Linker": [
          {
            "precursor_name": "4,4′bipyridine N,N′-dioxide di-hydrate",
            "amount": "0.11 g, 0.5 mmol"
          }
        ],
        "Solvent": [
          {
            "precursor_name": "methanol",
            "amount": "25 mL"
          }
        ],
        "Modulator": [],
        "Reaction_Time": [
          "2 h"
        ],
        "Reaction_Temperature": []
      }
    ]
  },
  {
    "mof_id": "SAMZIS",
    "txt": "tplcMxaodD-acs.cgd.6b01755.txt",
    "pdf": "n5SS2VWb4a-acs.cgd.6b01755.pdf",
    "html": "bli918XFQD-acs.cgd.6b01755.html",
    "doi": "10.1021/acs.cgd.6b01755",
    "Compound_Name": [
      "[Zn(µ 2 -1H-ade)(µ 2 -SO 4 )] n"
    ],
    "Reaction_Time": [
      "24 h"
    ],
    "Reaction_Temperature": [
      "393 K"
    ],
    "Active_Time": [],
    "Active_Temperature": [],
    "Metal_Source": [
