Repository: BHT321/MOFs_Synthesis_Condition_Extraction

# Synthesis Condition Extraction Using Few-shot LLM
This code is used to extract synthesis condition from MOFs paragraphs.

### Metrics of Results
1. Run the code in `example.ipynb`. It will generate an `example_output.json` file, containing the extraction result of each paragraph in `example_input.json`
2. Run the code in `statistics/example.ipynb`. It will read `example_output.json` and calculate the scores of extraction.

**Time**: it will take 1 to 3 minutes to run extraction   
**Result**: the result is calculated in `statistics/example.ipynb`. The F1 score will be about 0.91 to 0.93.

File: Code/Synthesis_Condition_Extraction/example_output.json (part 7 of 8)
[
      {
        "precursor_name": "Zn(SO 4 )?7H 2 O ",
        "amount": "150 mg, 0.52 mmol"
      }
    ],
    "Solvent": [
      {
        "precursor_name": "aqueous solution",
        "amount": "15 mL"
      },
      {
        "precursor_name": "aqueous solution",
        "amount": "15 mL"
      }
    ],
    "Organic_Linker": [
      {
        "precursor_name": "HAde",
        "amount": "60 mg, 0.4 mmol"
      }
    ],
    "Modulator": [],
    "paragraph": "Synthesis of [Zn(µ 2 -1H-ade)(µ 2 -SO 4 )] n  (1)  15 mL aqueous solution of Zn(SO 4 )7H 2 O (150 mg, 0.52 mmol) was slowly added to the 15 mL  aqueous solution  of HAde (60 mg, 0.4 mmol) in a 50 mL round bottom flask. The milky white  turbid solution thus resulted was allowed to reflux at 393 K for 24 h and subsequently cool to  room temperature. The colorless block shaped crystals suitable for single crystal X-ray analysis  were  obtained  with  good  yield  (∼79%). IR cm -1  (KBr):  3424 (br), 3167 (w), 3108  (w), 2744  (m), 2369  (m), 1928 (m), 1869 (m), 1688 (s), 1612 (w),  1475 (s), 1400 (s), 1237 (w), 1214 (s), 1142 (s), 1298 (w), 1237 (w), 1213(m), 1142(s), 1041  (w), 1007 (m), 977 (m), 891 (m), 787 (s), 687 (m), 637 (s), 597 (w), 566 (m), 528 (w), 507 (w)",
    "result": [
      {
        "Compound_Name": [
          "[Zn(µ 2 -1H-ade)(µ 2 -SO 4 )] n"
        ],
        "Metal_Source": [
          {
            "precursor_name": "Zn(SO 4 )7H 2 O",
            "amount": "150 mg, 0.52 mmol"
          }
        ],
        "Organic_Linker": [
          {
            "precursor_name": "HAde",
            "amount": "60 mg, 0.4 mmol"
          }
        ],
        "Solvent": [
          {
            "precursor_name": "aqueous solution",
            "amount": "15 mL"
          },
          {
            "precursor_name": "aqueous solution",
            "amount": "15 mL"
          }
        ],
        "Modulator": [],
        "Reaction_Time": [
          "24 h"
        ],
        "Reaction_Temperature": [
          "393 K"
        ]
      }
    ]
  },
  {
    "mof_id": "SOBQOQ",
    "txt": "LDOub0oSuk-00958970701609055.txt",
    "pdf": "XiS5ZENsBb-00958970701609055.pdf",
    "html": "tvxsSXV9KO-00958970701609055.html",
    "doi": "10.1080/00958970701609055",
    "Compound_Name": [
      "[Cd(μ3 -Hpdh)(μ2 -Cl)] n"
    ],
    "Reaction_Time": [
      "3 days"
    ],
    "Reaction_Temperature": [
      "170°C"
    ],
    "Active_Time": [],
    "Active_Temperature": [],
    "Metal_Source": [
      {
        "precursor_name": "CdCl 2·2.5H 2 O ",
        "amount": "0.232 g, 1.02 mmol"
      }
    ],
    "Solvent": [
      {
        "precursor_name": "H 2 O",
        "amount": "5 mL, 277 mmol"
      }
    ],
    "Organic_Linker": [
      {
        "precursor_name": "H 2 pda ",
        "amount": "0.176 g, 1.05 mmol"
      }
    ],
    "Modulator": [
      {
        "precursor_name": "aqueous hydrochloric acid",
        "amount": ""
      },
      {
        "precursor_name": "hydrazine hydrate ",
        "amount": "0.381 g, 7.61 mmol"
      }
    ],
    "paragraph": "2.2. Synthesis of [Cd(μ3 -Hpdh)(μ2 -Cl)] n (1)A mixture of CdCl 2  2.5H 2 O (0.232 g, 1.02 mmol), H 2 pda (0.176 g, 1.05 mmol), hydrazine hydrate (0.381 g, 7.61 mmol) and H 2 O (5 mL, 277 mmol) was stirred at room temperature for 10 min and the pH was adjusted with dilute aqueous hydrochloric acid to 4  6. Then the mixture was sealed in a 30 mL Teflon-lined stainless steel autoclave (25 mL, capacity) under autogenous pressure, heated to 170  C for 3 days and cooled to room temperature. The crystalline product was filtered. Yellow single crystals suitable for X-ray analysis were obtained. Yield: 27%. IR (KBr cm 1 ): 3191(m), 1636(s), 1572(s), 1531(s), 1369(m), 1250(m), 1221(m), 1115(m), 841(w), 793(m), 751(m), 666(w), 488(w).",
    "result": [
      {
        "Compound_Name": [
          "[Cd(μ3 -Hpdh)(μ2 -Cl)] n"
        ],
        "Metal_Source": [
          {
            "precursor_name": "CdCl 2  2.5H 2 O",
            "amount": "0.232 g, 1.02 mmol"
          }
        ],
        "Organic_Linker": [
          {
            "precursor_name": "H 2 pda",
            "amount": "0.176 g, 1.05 mmol"
          }
        ],
        "Solvent": [
          {
            "precursor_name": "H 2 O",
            "amount": "5 mL, 277 mmol"
          }
        ],
        "Modulator": [
          {
            "precursor_name": "hydrazine hydrate",
            "amount": "0.381 g, 7.61 mmol"
          },
          {
            "precursor_name": "aqueous hydrochloric acid",
            "amount": ""
          }
        ],
        "Reaction_Time": [
          "3 days"
        ],
        "Reaction_Temperature": [
          "170 °C"
        ]
      }
    ]
  },
  {
    "mof_id": "TAYMUC",
    "txt": "nHsgHl6HLQ-j.poly.2005.06.026.txt",
    "pdf": "L4fJhmEk9Z-j.poly.2005.06.026.pdf",
    "html": "s1hpT1EdiG-j.poly.2005.06.026.html",
    "doi": "10.1016/j.poly.2005.06.026",
    "Compound_Name": [
      "{ [Co(bpp)(OH-BDC)] · H 2 O } n"
    ],
    "Reaction_Time": [
      "96 h"
    ],
    "Reaction_Temperature": [
      "165 °C "
    ],
    "Active_Time": [],
    "Active_Temperature": [],
    "Metal_Source": [
      {
        "precursor_name": "Co(NO 3 ) 2 · 6H 2 O",
        "amount": "0.058 g, 0.20 mmol"
      }
    ],
    "Solvent": [
      {
        "precursor_name": "water",
        "amount": "18 mL"
      }
    ],
    "Organic_Linker": [
      {
        "precursor_name": "5-hydroxyisophthalic acid ",
        "amount": "0.032 g, 0.20 mmol"
      },
      {
        "precursor_name": "1,3bis(4-pyridyl)prop ane",
        "amount": "0.040 g, 0.20 mmol"
      }
    ],
    "Modulator": [
      {
        "precursor_name": "NaOH",
        "amount": "0.016 g, 0.40 mmol "
      }
    ],
    "paragraph": "2.2.1. Preparation of { [Co(bpp)(OH-BDC)] Æ H 2 O } n (1)A mixture of Co(NO 3 ) 2 Æ 6H 2 O (0.058 g, 0.20 mmol), 5-hydroxyisophthalic acid (0.032 g, 0.20 mmol), 1,3bis(4-pyridyl)prop ane (0.040 g, 0.20 mmol) and NaOH (0.016 g, 0.40 mmol ) in distilled water (18 mL) was sealed in a 25 mL stainless reactor with a Teflon liner and heated to 165 C for 96 h. After cooling to room temperature over 24 h, cube-shaped red crystals of 1 were obtained. Yield: 41%. IR (KBr, cm 1 ): 3400 (m), 2927 (w), 1615 (s), 1575 (vs), 1401 (vs), 1373 (s), 1276 (s), 1018 (m), 785 (s), 723 (s), 519 (m).",
    "result": [
      {
        "Compound_Name": [
          "{ [Co(bpp)(OH-BDC)] Æ H 2 O } n"
        ],
        "Metal_Source": [
          {
            "precursor_name": "Co(NO 3 ) 2 Æ 6H 2 O",
            "amount": "0.058 g, 0.20 mmol"
          }
        ],
        "Organic_Linker": [
          {
            "precursor_name": "5-hydroxyisophthalic acid",
            "amount": "0.032 g, 0.20 mmol"
          },
          {
            "precursor_name": "1,3bis(4-pyridyl)propane",
            "amount": "0.040 g, 0.20 mmol"
          }
        ],
        "Solvent": [
          {
            "precursor_name": "distilled water",
            "amount": "18 mL"
          }
        ],
        "Modulator": [
          {
            "precursor_name": "NaOH",
            "amount": "0.016 g, 0.40 mmol"
          }
        ],
        "Reaction_Time": [
          "96 h"
        ],
        "Reaction_Temperature": [
          "165 C"
        ]
      }
    ]
  },
  {
    "mof_id": "TEKLOM",
    "txt": "Ryykz6JrQl-174751912x13413336460126.txt",
    "pdf": "r19MecdD91-174751912x13413336460126.pdf",
    "html": "aaFSCT6JWj-174751912x13413336460126.html",
    "doi": "10.3184/174751912X13413336460126",
    "Compound_Name": [
      "[Cd(TMZ)Cl 2 ] n "
    ],
    "Reaction_Time": [
      "4 h"
    ],
    "Reaction_Temperature": [
      "50 °C "
    ],
    "Active_Time": [],
    "Active_Temperature": [],
    "Metal_Source": [
      {
        "precursor_name": "CdCl 2 .2H 2 O",
        "amount": "0.5 mmol, 0.110 g"
      }
    ],
    "Solvent": [
      {
        "precursor_name": "ethanol",
        "amount": "20 mL"
      },
      {
        "precursor_name": "aqueous solution",
        "amount": "10 mL"
      }
    ],
    "Organic_Linker": [
      {
        "precursor_name": "Temozolomide ",
        "amount": "0.5 mmol, 0.100 g"
      }
    ],
    "Modulator": [],
    "paragraph": "Synthesis of [Cd(TMZ)Cl 2 ] n  (1) \nTemozolomide (0.5 mmol, 0.100 g) was dissolved in hot ethanol  (20 mL) to give a pale solution. An aqueous solution (10 mL) of  CdCl 2 .2H 2 O (0.5 mmol, 0.110 g) was then added dropwise into the  above solution. The reaction mixture was stirred in a 50 °C water  bath for 4 h and a clear colourless solution formed. After filtration at  room temperature, the solution was allowed to evaporate slowly for a  week, and colourless crystals formed in 45% yield. IR (KBr, cm −1 ): 3341, 3172 (–NH), 3077 (–ArH),  1747, 1708 (–C=O), 1670, 1618, 1575, 1472 (–C–C=C). (for TMZ  ligand: 3459 (–OH), 3343, 3240, 3193 (–NH), 3107 (–ArH), 1759,  1740 (–C=O), 1693, 1657, 1602, 1572, 1528, 1461 (C–C=C))",
    "result": [
      {
        "Compound_Name": [
          "[Cd(TMZ)Cl 2 ] n"
        ],
        "Metal_Source": [
          {
            "precursor_name": "CdCl 2 .2H 2 O",
            "amount": "0.5 mmol, 0.110 g"
          }
        ],
        "Organic_Linker": [
          {
            "precursor_name": "Temozolomide",
            "amount": "0.5 mmol, 0.100 g"
          }
        ],
        "Solvent": [
          {
            "precursor_name": "ethanol",
            "amount": "20 mL"
          },
          {
            "precursor_name": "water",
            "amount": "10 mL"
          }
        ],
        "Modulator": [],
        "Reaction_Time": [
          "4 h"
        ],
        "Reaction_Temperature": [
          "50 °C"
        ]
      }
    ]
  },
  {
    "mof_id": "TIFLAX",
    "txt": "CX4sA2vi7A-00958972.2013.764413.txt",
    "pdf": "pFELvl8McK-00958972.2013.764413.pdf",
    "html": "Cvv9jfaWB8-00958972.2013.764413.html",
    "doi": "10.1080/00958972.2013.764413",
    "Compound_Name": [
      "[Cd(HL)(μ 1,1 –N 3 ) 2 ] n"
    ],
    "Reaction_Time": [
      "three days"
    ],
    "Reaction_Temperature": [],
    "Active_Time": [],
    "Active_Temperature": [],
    "Metal_Source": [
      {
        "precursor_name": "Cd(OAc) 2 ·2H 2 O",
        "amount": "0.75 mmol"
      }
    ],
    "Solvent": [
      {
        "precursor_name": "methanol ",
        "amount": ""
      }
    ],
    "Organic_Linker": [
      {
        "precursor_name": "HL",
        "amount": "0.2 mmol"
      },
      {
        "precursor_name": "NaN 3",
        "amount": "1.5 mmol "
      }
    ],
    "Modulator": [],
    "paragraph": "2.2.2.2. [Cd(HL)(μ 1,1 –N 3 ) 2 ] n (2). Using similar method as for 1, 0.2 mmol HL, 0.75 mmol Cd(OAc) 2 ·2H 2 O and 1.5 mmol NaN 3 in methanol were used. After three days, ligh t yellow crystals (decomposed at 220 °C) formed , were filtered off, washed with acetone and diet hyl ether and dried in air. Yield: 0.09 g, 45%. Characteristic IR absorptions (cm 1 ): 3418 m, ν(NH 2 ); 3184 m, ν(NH); 1608 s, ν(C=N); 1172 s, ν(N– N); 1678 s, ν(C=O); 2057 s, ν(N  3 ).\n1 HNMR:δ (ppm) = 11.62 (s, 1H, NH); 8.95 (d, 1H, C(1)H); 8.10 (t, 1H, C(2) H); 8.87 (t, 1H, C(3) H); 8.52 (d, 1H, C(4)H); 8.46 (s, 1H, C(6)H); 8.35 (s, 2H, NH 2 ).",
    "result": [
      {
        "Compound_Name": [
          "[Cd(HL)(μ 1,1 –N 3 ) 2 ] n"
        ],
        "Metal_Source": [
          {
            "precursor_name": "Cd(OAc) 2 ·2H 2 O",
            "amount": "0.75 mmol"
          }
        ],
        "Organic_Linker": [
          {
            "precursor_name": "HL",
            "amount": "0.2 mmol"
          },
          {
            "precursor_name": "NaN 3",
            "amount": "1.5 mmol"
          }
        ],
        "Solvent": [
          {
            "precursor_name": "methanol",
            "amount": ""
          }
        ],
        "Modulator": [],
        "Reaction_Time": [],
        "Reaction_Temperature": []
      }
    ]
  },
  {
    "mof_id": "TIFLEB",
    "txt": "CX4sA2vi7A-00958972.2013.764413.txt",
    "pdf": "pFELvl8McK-00958972.2013.764413.pdf",
    "html": "Cvv9jfaWB8-00958972.2013.764413.html",
    "doi": "10.1080/00958972.2013.764413",
    "Compound_Name": [
      "[Mn(L)(μ 1,1 –N 3 ) 2 ] 2n [Mn(H 2 O) 2 (μ 1,1 –N 3 ) 2 ] n"
    ],
    "Reaction_Time": [],
    "Reaction_Temperature": [],
    "Active_Time": [],
    "Active_Temperature": [],
    "Metal_Source": [
      {
        "precursor_name": "MnCl 2 ·4H 2 O ",
        "amount": "0.4 mmol "
      }
    ],
    "Solvent": [
      {
        "precursor_name": "ethanol",
        "amount": ""
      }
    ],
    "Organic_Linker": [
      {
        "precursor_name": "HL",
        "amount": "0.2 mmol "
      },
      {
        "precursor_name": " NaN 3 ",
        "amount": "1.5 mmol "
      }
    ],
    "Modulator": [],
    "paragraph": "2.2.2.1. [Mn(L)(μ 1,1 –N 3 ) 2 ] 2n [Mn(H 2 O) 2 (μ 1,1 –N 3 ) 2 ] n (1). Synthesis as crystalline material was performed by the branched tube method [40–44]. In this method, 0.2 mmol HL, 0.4 mmol MnCl 2 ·4H 2 O and 1.5 mmol NaN 3 in ethanol were used. After two days, yellow crystals (decomposition at 190 °C) formed, were isolated by filtration, washed with acetone and diethyl ether and dried in air. Yield: 0.12 g, 60%. Characteristic IR absorptions (cm 1 ): 3415 m, ν(NH 2 ); 1611 s, ν(C=N); 1165 s, ν(N–N); 1651 s, ν(C=O); 2058, 2090 s, ν(N  3 )",
    "result": [
      {
        "Compound_Name": [
          "[Mn(L)(μ 1,1 –N 3 ) 2 ] 2n [Mn(H 2 O) 2 (μ 1,1 –N 3 ) 2 ] n"
        ],
        "Metal_Source": [
          {
            "precursor_name": "MnCl 2 •4H 2 O",
            "amount": "0.4 mmol"
          }
        ],
        "Organic_Linker": [
          {
            "precursor_name": "HL",
            "amount": "0.2 mmol"
          }
        ],
        "Solvent": [
          {
            "precursor_name": "ethanol",
            "amount": ""
          }
        ],
        "Modulator": [
          {
            "precursor_name": "NaN 3",
            "amount": "1.5 mmol"
          }
        ],
        "Reaction_Time": [
          "two days"
        ],
        "Reaction_Temperature": []
      }
    ]
  },
  {
    "mof_id": "UHUXAW01",
    "txt": "ifXu1Au8Ps-j.poly.2005.09.003.txt",
    "pdf": "eS6muKGlYP-j.poly.2005.09.003.pdf",
    "html": "QpLUHwYim0-j.poly.2005.09.003.html",
    "doi": "10.1016/j.poly.2005.09.003",
    "Compound_Name": [
      "[Co(Pht)(Im) 2 ] n"
    ],
    "Reaction_Time": [
      "20 min"
    ],
    "Reaction_Temperature": [],
    "Active_Time": [],
    "Active_Temperature": [],
    "Metal_Source": [
      {
        "precursor_name": "Co(O 2 CMe) 2 Æ 4H 2 O",
        "amount": "1.25 g, 5 mmol"
      }
    ],
    "Solvent": [
      {
        "precursor_name": "water ",
        "amount": "15 ml"
      }
    ],
    "Organic_Linker": [
      {
        "precursor_name": "H 2 Pht ",
        "amount": "0.83 g, 5 mmol"
      },
      {
        "precursor_name": "Im",
        "amount": "0.69 g, 10 mmol"
      }
    ],
    "Modulator": [],
    "paragraph": "2.2.2. Synthesis of [Co(Pht)(Im) 2 ] n (2) To a hot solution of H 2 Pht (0.83 g, 5 mmol) and Im (0.69 g, 10 mmol) in water (15 ml) Co(O 2 CMe) 2 Æ 4H 2 O (1.25 g, 5 mmol) was added. The resulting mixture was stirred and heated for 20 min. The lilac precipitate so formed was filtered off from hot solut ion, washed with hot water, ethanol and acetone and dried in air. Yield: 0.84 g (46.8%). IR data (KBr, cm 1 ): 3137s, 3062m, 2970m, 2880m, 1612s, 1589vs, 1579sh, 1486m, 1460m, 1444m, 1394s, 1373vs, 1329m, 1267m, 1144m, 1107m, 1075vs, 957m, 914w, 840m, 752s, 702m, 656vs, 620m, 606w, 573w, 482m. Single crystals suitable for diffraction studies were obtained by recrystallization of 2 from hot aqueous solution.",
    "result": [
      {
        "Compound_Name": [
          "[Co(Pht)(Im) 2 ] n"
        ],
        "Metal_Source": [
          {
            "precursor_name": "Co(O 2 CMe) 2 Æ 4H 2 O",
            "amount": "1.25 g, 5 mmol"
          }
        ],
        "Organic_Linker": [
          {
            "precursor_name": "H 2 Pht",
            "amount": "0.83 g, 5 mmol"
          },
          {
            "precursor_name": "Im",
            "amount": "0.69 g, 10 mmol"
          }
        ],
        "Solvent": [
          {
            "precursor_name": "water",
            "amount": "15 ml"
          }
        ],
        "Modulator": [],
        "Reaction_Time": [
          "20 min"
        ],
        "Reaction_Temperature": []
      }
    ]
  },
  {
    "mof_id": "UTIZUT",
    "txt": "ejsXHvN43i-j.molstruc.2011.02.056.txt",
    "pdf": "zo2tj1Qm5P-j.molstruc.2011.02.056.pdf",
    "html": "ZrI6bad9E6-j.molstruc.2011.02.056.html",
    "doi": "10.1016/j.molstruc.2011.02.056",
    "Compound_Name": [
      "[Cd 2 (2-mBIM) 2 (1,3-BDC) 2 ] n"
    ],
    "Reaction_Time": [
      "2 days "
    ],
    "Reaction_Temperature": [
      "160 °C "
    ],
    "Active_Time": [],
    "Active_Temperature": [],
    "Metal_Source": [
      {
        "precursor_name": "CdCl 2 ?2.5H 2 O",
        "amount": "114 mg, 0.5 mmol"
      }
    ],
    "Solvent": [
      {
        "precursor_name": "H 2 O",
        "amount": "10 mL"
      }
    ],
    "Organic_Linker": [
      {
        "precursor_name": "1,3-benzenedicarboxylic acid ",
        "amount": "83 mg, 0.5 mmol"
      },
      {
        "precursor_name": "2-mBIM",
        "amount": "89 mg, 0.5 mmol"
      }
    ],
    "Modulator": [
      {
        "precursor_name": "NaOH",
        "amount": "40 mg, 1.0 mmol"
      }
    ],
    "paragraph": "2.2. Synthesis of [Cd 2 (2-mBIM) 2 (1,3-BDC) 2 ] n (1) The mixture of CdCl 2 2.5H 2 O(114 mg, 0.5 mmol), 1,3-benzenedicarboxylic acid (83 mg, 0.5 mmol), NaOH (40 mg, 1.0 mmol) and ligand 2-mBIM (89 mg, 0.5 mmol) were dissolved in the solution of H 2 O (10 mL), and the resulting mixture was transferred and sealed in a 25 mL Teflon-lined stainless steel autoclave, under autogenous pressure at 160 °C for 2 days and then slowly cooled to room temperature at a rate of 10 °C/h. Colorless needle crystals of [Cd 2 (2-mBIM) 2 (1,3-BDC) 2 ] n suitable for X-ray analysis were obtained in 42% yield. IR (KBr, cm 1 ): t = 3445s, 3126m, 2992w, 1608s, 1556s, 1499m, 1442w, 1379s, 1262s, 1194w, 1149m, 1138w, 1077m, 999s, 834w, 747s, 673w, 657s, 517w",
    "result": [
      {
        "Compound_Name": [
          "[Cd 2 (2-mBIM) 2 (1,3-BDC) 2 ] n"
        ],
        "Metal_Source": [
          {
            "precursor_name": "CdCl 2 2.5H 2 O",
            "amount": "114 mg, 0.5 mmol"
          }
        ],
        "Organic_Linker": [
          {
            "precursor_name": "1,3-benzenedicarboxylic acid",
            "amount": "83 mg, 0.5 mmol"
          },
          {
            "precursor_name": "2-mBIM",
            "amount": "89 mg, 0.5 mmol"
          }
        ],
        "Solvent": [
          {
            "precursor_name": "H 2 O",
            "amount": "10 mL"
          }
        ],
        "Modulator": [
          {
            "precursor_name": "NaOH",
            "amount": "40 mg, 1.0 mmol"
          }
        ],
        "Reaction_Time": [
          "2 days"
        ],
        "Reaction_Temperature": [
          "160 °C"
        ]
      }
    ]
  },
  {
    "mof_id": "UTOBAH",
    "txt": "ejsXHvN43i-j.molstruc.2011.02.056.txt",
    "pdf": "zo2tj1Qm5P-j.molstruc.2011.02.056.pdf",
    "html": "ZrI6bad9E6-j.molstruc.2011.02.056.html",
    "doi": "10.1016/j.molstruc.2011.02.056",
    "Compound_Name": [
      "[Cd(BIM)(1,3-BDC)] n"
    ],
    "Reaction_Time": [
      "2 days "
    ],
    "Reaction_Temperature": [
      "160 °C"
    ],
    "Active_Time": [],
    "Active_Temperature": [],
    "Metal_Source": [
      {
        "precursor_name": "CdCl 2 ?2.5H 2 O",
        "amount": "114 mg, 0.5 mmol"
      }
    ],
    "Solvent": [
      {
        "precursor_name": "H 2 O",
        "amount": "10 mL"
      }
    ],
    "Organic_Linker": [
      {
        "precursor_name": "1,3-benzenedicarboxylic acid ",
        "amount": "83 mg, 0.5 mmol"
      },
      {
        "precursor_name": "BIM",
        "amount": "75 mg, 0.5 mmol"
      }
    ],
    "Modulator": [
      {
        "precursor_name": "NaOH ",
        "amount": "40 mg, 1.0 mmol"
      }
    ],
    "paragraph": "2.3. Synthesis of [Cd(BIM)(1,3-BDC)] n (2) The mixture of CdCl 2 2.5H 2 O(114 mg, 0.5 mmol), 1,3-benzenedicarboxylic acid (83 mg, 0.5 mmol), NaOH (40 mg, 1.0 mmol) and ligand BIM (75 mg, 0.5 mmol) were dissolved in the solution of H 2 O (10 mL), and the resulting mixture was transferred and sealed in a 25 mL Teflon-lined stainless steel autoclave, under autogenous pressure at 160 °C for 2 days and then slowly cooled to room temperature at a rate of 10 °C/h. Colorless needle crystals of [Cd(BIM)(1,3-BDC)] n suitable for X-ray analysis were obtained in 76% yield. IR (KBr, cm 1 ): t = 3432s, 3133s, 3113 m, 3006w, 1601s, 1551s, 1474w, 1440m, 1388s, 1284m, 1242m, 1208w, 1103m, 1079s, 1026w, 929m, 849s, 747s, 721s, 658s, 613w",
    "result": [
      {
        "Compound_Name": [
          "[Cd(BIM)(1,3-BDC)] n"
        ],
        "Metal_Source": [
          {
            "precursor_name": "CdCl 2·2.5H 2 O",
            "amount": "114 mg, 0.5 mmol"
          }
        ],
        "Organic_Linker": [
          {
            "precursor_name": "1,3-benzenedicarboxylic acid",
            "amount": "83 mg, 0.5 mmol"
          },
          {
            "precursor_name": "BIM",
            "amount": "75 mg, 0.5 mmol"
          }
        ],
        "Solvent": [
          {
            "precursor_name": "H 2 O",
            "amount": "10 mL"
          }
        ],
        "Modulator": [
          {
            "precursor_name": "NaOH",
            "amount": "40 mg, 1.0 mmol"
          }
        ],
        "Reaction_Time": [
          "2 days"
        ],
        "Reaction_Temperature": [
          "160 °C"
        ]
      }
    ]
  },
  {
    "mof_id": "VIJMOS",
    "txt": "jFABqwTJVG-j.poly.2013.06.046.txt",
    "pdf": "gotefNFChi-j.poly.2013.06.046.pdf",
    "html": "nzViZsF8aa-j.poly.2013.06.046.html",
    "doi": "10.1016/j.poly.2013.06.046",
    "Compound_Name": [
      "Co(NCS) 2 (1,2-bis(2-pyridyl)ethylene)"
    ],
    "Reaction_Time": [],
    "Reaction_Temperature": [
      "120 °C"
    ],
    "Active_Time": [],
    "Active_Temperature": [],
    "Metal_Source": [
      {
        "precursor_name": "Co(NCS) 2 ",
        "amount": "52.2 mg, 0.3 mmol"
      }
    ],
    "Solvent": [
      {
        "precursor_name": "acetonitrile ",
        "amount": "1 mL"
      }
    ],
    "Organic_Linker": [
      {
        "precursor_name": "2bpe",
        "amount": "27.6 mg, 0.15 mmol"
      }
    ],
    "Modulator": [],
    "paragraph": "2.1.4. Preparation of Co(NCS) 2 (1,2-bis(2-pyridyl)ethylene) (4) Single crystals suitable for X-ray structure determination were obtained by the reaction of Co(NCS) 2 (52.2 mg, 0.3 mmol) and 2bpe (27.6 mg, 0.15 mmol) in 1 mL acetonitrile in a closed test-tube at 120 °C. Blue colored block-shaped single crystals were obtained on cooling after one week. A blue crystalline powder was obtained with a 10 fold excess of all reactants. Yield based of 2-bpe: 527 mg (98.4%). IR (ATR): m max = 2074 (s), 2059 (s), 1599 (m), 1563 (m), 1478 (m), 1438 (m), 1335 (m), 1280 (m), 1219 (m), 1159 (m), 1094 (m), 1061 (m), 1019 (m), 956 (m), 822 (m), 781 (m), 749 (m), 643 (m), 578 (m), 541 (m), 501 (m), 482 (m), 425 (m) cm 1 (Fig. S2 in the supplementary material)",
    "result": [
      {
        "Compound_Name": [
          "Co(NCS) 2 (1,2-bis(2-pyridyl)ethylene)"
        ],
        "Metal_Source": [
          {
            "precursor_name": "Co(NCS) 2",
            "amount": "52.2 mg, 0.3 mmol"
          }
        ],
        "Organic_Linker": [
          {
            "precursor_name": "2bpe",
            "amount": "27.6 mg, 0.15 mmol"
          }
        ],
        "Solvent": [
          {
            "precursor_name": "acetonitrile",
            "amount": "1 mL"
          }
        ],
        "Modulator": [],
        "Reaction_Time": [],
        "Reaction_Temperature": [
          "120 °C"
        ]
      }
    ]
  },
  {
    "mof_id": "VIJNAF",
    "txt": "jFABqwTJVG-j.poly.2013.06.046.txt",
    "pdf": "gotefNFChi-j.poly.2013.06.046.pdf",
    "html": "nzViZsF8aa-j.poly.2013.06.046.html",
    "doi": "10.1016/j.poly.2013.06.046",
    "Compound_Name": [
      "Co(NCS) 2 (1,2-bis(2-pyridyl)ethylene) 2 (CH 3 OH) 2"
    ],
    "Reaction_Time": [],
    "Reaction_Temperature": [],
    "Active_Time": [],
    "Active_Temperature": [],
    "Metal_Source": [
      {
        "precursor_name": "Co(NCS) 2 ",
        "amount": "52.2 mg, 0.3 mmol"
      }
    ],
    "Solvent": [
      {
        "precursor_name": "methanol ",
        "amount": "1 mL"
      }
    ],
    "Organic_Linker": [
      {
        "precursor_name": "2bpe",
        "amount": "27.6 mg, 0.15 mmol"
      }
    ],
    "Modulator": [],
    "paragraph": "2.1.2. Preparation of Co(NCS) 2 (1,2-bis(2-pyridyl)ethylene) 2 (CH 3 OH) 2 (2)Single crystals suitable for X-ray structure determination were obtained by the reaction of Co(NCS) 2 (52.2 mg, 0.3 mmol) and 2bpe (27.6 mg, 0.15 mmol) in 1 mL methanol in a closed snap cap vial. Dark blue block-shaped single crystals were obtained after three days in a mixture with compound 4.",
    "result": [
      {
        "Compound_Name": [
          "Co(NCS) 2 (1,2-bis(2-pyridyl)ethylene) 2 (CH 3 OH) 2"
        ],
        "Metal_Source": [
          {
            "precursor_name": "Co(NCS) 2",
            "amount": "52.2 mg, 0.3 mmol"
          }
        ],
        "Organic_Linker": [
          {
            "precursor_name": "2bpe",
            "amount": "27.6 mg, 0.15 mmol"
          }
        ],
        "Solvent": [
          {
            "precursor_name": "methanol",
            "amount": "1 mL"
          }
        ],
        "Modulator": [],
        "Reaction_Time": [],
        "Reaction_Temperature": []
      }
    ]
  },
  {
    "mof_id": "WEMVUI",
    "txt": "Zvaer5r8kP-j.jssc.2017.12.028.txt",
    "pdf": "GXDyi9R8cp-j.jssc.2017.12.028.pdf",
    "html": "ArqNHmPA1o-j.jssc.2017.12.028.html",
    "doi": "10.1016/j.jssc.2017.12.028",
    "Compound_Name": [
      "{[Zn(TZMB)(H 2 TZMB)]·(C 2 H 5 OH) 0.5 (H 2 O) 2.5 } n"
    ],
    "Reaction_Time": [
      "3000 min"
    ],
    "Reaction_Temperature": [
      "80 °C"
    ],
    "Active_Time": [],
    "Active_Temperature": [],
    "Metal_Source": [
      {
        "precursor_name": "Zn(NO 3 ) 2 ·6H 2 O",
        "amount": "0.008 mmol, 2.4 mg"
      }
    ],
    "Solvent": [
      {
        "precursor_name": "CH 3 OH/H 2 O ",
        "amount": "1 mL"
      }
    ],
    "Organic_Linker": [
      {
        "precursor_name": "H 2 TZMB ",
        "amount": "0.008 mmol, 2.6 mg"
      }
    ],
    "Modulator": [],
    "paragraph": "2.2.2. {[Zn(TZMB)(H 2 TZMB)]·(C 2 H 5 OH) 0.5 (H 2 O) 2.5 } n (2)A mixture of H 2 TZMB (0.008 mmol, 2.6 mg), Zn(NO 3 ) 2 ·6H 2 O (0.008 mmol, 2.4 mg) was dissolved in 1 mL CH 3 OH/H 2 O (v/v = 1/ 4) mixed solution. All of the reagents were sealed in a pressureresistant glass tube and heated at 80 °C for 3000 min, and then cooled to 30 °C at a descent rate of 2 °C h −1 . Then, the colorless block crystals of 2 were obtained with a yield of 55% (based on Zn). IR (KBr pellet, cm −1 ): 3460 (w), 3145 (w), 1652 (m), 1614 (s), 1558 (vs), 1417 (vs), 1272 (w), 1124 (w), 995 (w), 838 (w), 779 (w), 649 (w).",
    "result": [
      {
        "Compound_Name": [
          "{[Zn(TZMB)(H 2 TZMB)]·(C 2 H 5 OH) 0.5 (H 2 O) 2.5 } n"
        ],
        "Metal_Source": [
          {
            "precursor_name": "Zn(NO 3 ) 2 ·6H 2 O",
            "amount": "2.4 mg, 0.008 mmol"
          }
        ],
        "Organic_Linker": [
          {
            "precursor_name": "H 2 TZMB",
            "amount": "2.6 mg, 0.008 mmol"
          }
        ],
        "Solvent": [
          {
            "precursor_name": "CH 3 OH/H 2 O",
            "amount": "1 mL"
          }
        ],
        "Modulator": [],
        "Reaction_Time": [
          "3000 min"
        ],
        "Reaction_Temperature": [
          "80 °C"
        ]
      }
    ]
  },
  {
    "mof_id": "WEPZUP",
    "txt": "XsoDwIz7OR-j.molstruc.2017.12.100.txt",
    "pdf": "IfU3nQiQGF-j.molstruc.2017.12.100.pdf",
    "html": "uEr7PPDujh-j.molstruc.2017.12.100.html",
    "doi": "10.1016/j.molstruc.2017.12.100",
    "Compound_Name": [
      "[Zn(Hbimh)(H 2 O)]·H 2 O"
    ],
    "Reaction_Time": [
      "80 h"
    ],
    "Reaction_Temperature": [
      "170 °C"
    ],
    "Active_Time": [],
    "Active_Temperature": [],
    "Metal_Source": [
      {
        "precursor_name": "ZnCl 2 ·2.5H 2 O",
        "amount": "0.1 mmol, 18.14 mg"
      }
    ],
    "Solvent": [
      {
        "precursor_name": "water",
        "amount": "10 mL"
      }
    ],
    "Organic_Linker": [
      {
        "precursor_name": "H 3 bimdc",
        "amount": "0.1  mmol,  20.60  mg"
      }
    ],
    "Modulator": [
      {
        "precursor_name": "N 2 H 4 ·H 2 O solution",
        "amount": ""
      }
    ],
    "paragraph": "[Zn(Hbimh)(H 2 O)]·H 2 O  (1):  A  mixture  of  H 3 bimdc  (0.1  mmol,  20.60  mg),  ZnCl 2 ·2.5H 2 O (0.1 mmol, 18.14 mg), and distilled water (10 mL) was stirred at room  temperature for half an hour, then the pH was adjusted to 5.5 with N 2 H 4 ·H 2 O solution.  The mixed solution was continued stirring for one hour, then sealed in the 15 mL  Teflon-lined stainless-steel reactor and heated at 170 °C for 80 h. The mixture was  cooled  to  room  temperature  at  a  rate  of  6  °C/h,  and  yellow  stick  crystals  were  obtained. Yield, 25% (based on Zn). IR (KBr, cm -1 ): 3355 s,    \nMANUS CRIP T ACCEP TED  ACCEPTED MANUSCRIPT  5  3133 w, 1669 s, 1635 s, 1593 m, 1536 m, 1510 s, 1402 m, 1371 w, 1345 m, 1315 w,  1293 w, 1270 s, 1192 s, 1075 m, 1053 w, 978 w, 925 w, 905 w, 890 w, 855 s, 807 m,  724 m, 619 m, 582 w, 540 w, 492 w.",
    "result": [
      {
        "Compound_Name": [
          "[Zn(Hbimh)(H 2 O)]·H 2 O"
        ],
        "Metal_Source": [
          {
            "precursor_name": "ZnCl 2 ·2.5H 2 O",
            "amount": "0.1 mmol, 18.14 mg"
          }
        ],
        "Organic_Linker": [
          {
            "precursor_name": "H 3 bimdc",
            "amount": "0.1 mmol, 20.60 mg"
          }
        ],
        "Solvent": [
          {
            "precursor_name": "distilled water",
            "amount": "10 mL"
          }
        ],
        "Modulator": [
          {
            "precursor_name": "N 2 H 4 ·H 2 O solution",
            "amount": ""
          }
        ],
        "Reaction_Time": [
          "80 h"
        ],
        "Reaction_Temperature": [
          "170 °C"
        ]
      }
    ]
  },
  {
    "mof_id": "WIVHEO",
    "txt": "Isujajps5i-b002837l.txt",
    "pdf": "SHZ4vHXR95-b002837l.pdf",
    "html": "4KUZ64DzKW-b002837l.html",
    "doi": "10.1039/b002837l",
    "Compound_Name": [
      "[Ag 3 (bmimpn) 2 ] 3n [NO 3 ] 3n "
    ],
    "Reaction_Time": [],
    "Reaction_Temperature": [],
    "Active_Time": [],
    "Active_Temperature": [],
    "Metal_Source": [
      {
        "precursor_name": "AgNO 3  ",
        "amount": ""
      }
    ],
    "Solvent": [],
    "Organic_Linker": [
      {
        "precursor_name": "pn",
        "amount": ""
      }
    ],
    "Modulator": [],
    "paragraph": "[Ag 3 (bmimpn) 2 ] 3n [NO 3 ] 3n  5. This was prepared by the procedure described for complex 1 using pn and AgNO 3  instead of en and AgCF 3 SO 3,  respectively. The resulting colourless precipitate was recrystallised from a mixture of MeOH, MeCN, DMF and CH 2 Cl 2  (10 cm 3 , 3:3:2:2 v/v) by vapour diffusion of diethyl ether, affording crystals of 5 (ca. 35% yield based on pn). IR (cm ⫺1 ): 3444w, 3107m, 2938w, 2917w, 2846w, 1644m, 1560w, 1532w, 1482s, 1440s, 1384s, 1285s, 1159w, 1053m, 948w, 779m and 702w. MS: m/z 279 (1.5%, [Ag 3 (bmimpn) 2 ] 3⫹ ).  1 H NMR (500 MHz, CD 3 CN): δ 8.41 (2 H, imine), 7.26 (2 H, imidazole ring), 7.12 (2 H, imidazole ring), 3.94–3.91 (m, 4 H, NCH 2 ), 3.82 (6 H, CH 3 ) and 2.08 (m, 2 H, CH 2 ).",
    "result": [
      {
        "Compound_Name": [
          "[Ag 3 (bmimpn) 2 ] 3n [NO 3 ] 3n  5"
        ],
        "Metal_Source": [
          {
            "precursor_name": "AgNO 3",
            "amount": ""
          }
        ],
        "Organic_Linker": [
          {
            "precursor_name": "pn",
            "amount": ""
          }
        ],
        "Solvent": [
          {
            "precursor_name": "MeOH, MeCN, DMF and CH 2 Cl 2",
            "amount": "10 cm 3 , 3:3:2:2 v/v"
          }
        ],
        "Modulator": [],
        "Reaction_Time": [],
        "Reaction_Temperature": []
      }
    ]
  },
  {
    "mof_id": "XATCOK",
    "txt": "M9xAsxvPo7-00958979908024549.txt",
    "pdf": "bZsrybGl9A-00958979908024549.pdf",
    "html": "jlgzVL9Ndr-00958979908024549.html",
    "doi": "10.1080/00958979908024549",
    "Compound_Name": [
      "{[Eu(L1)(NO3)(H2O)3](NO3)2·3.5H2O}n"
    ],
    "Reaction_Time": [
      "10min"
    ],
    "Reaction_Temperature": [
      "60°C"
    ],
    "Active_Time": [],
    "Active_Temperature": [],
    "Metal_Source": [
      {
        "precursor_name": "Hydrated  europium(II1)  nitrate",
        "amount": ""
      }
    ],
    "Solvent": [
      {
        "precursor_name": "water",
        "amount": ""
      }
    ],
    "Organic_Linker": [
      {
        "precursor_name": "L'",
        "amount": ""
      }
    ],
    "Modulator": [],
    "paragraph": "Synthesis  of  the Complex  {[Eu(L1)(NO3)(H2O)3](NO3)2·3.5H2O}n,  Hydrated  europium(II1)  nitrate  and  L'  ligand  were  dissolved in distilled  water at a 1  :  1  molar ratio. The mixture was stirred at 60°C for 10min and  then  filtered.  Slow evaporation  of  the  filtrate  afforded  colourless  blocky  crystals of the title complex, yield 54%.  IR data (cm-'):  3381s, 2426w, 2396w, 1763m, 1688s, 1641s, 1617s,  1575s, 1463m, 1407s, 1384s, 1249m, 1213w, 1182m, 1149m, 1076w, 1067m,  992w, 884m, 872m, 825s,  788s,  686s, 667s, 631m, 566m.",
    "result": [
      {
        "Compound_Name": [
          "{[Eu(L1)(NO3)(H2O)3](NO3)2·3.5H2O}n"
        ],
        "Metal_Source": [
          {
            "precursor_name": "europium(II1) nitrate",
            "amount": ""
          }
        ],
        "Organic_Linker": [
          {
            "precursor_name": "L' ligand",
            "amount": ""
          }
        ],
        "Solvent": [
          {
            "precursor_name": "distilled water",
            "amount": ""
          }
        ],
        "Modulator": [],
        "Reaction_Time": [
          "10min"
        ],
        "Reaction_Temperature": [
          "60°C"
        ]
      }
    ]
  },
  {
    "mof_id": "XIFRIQ",
    "txt": "0gqASmUz7p-j.poly.2018.03.032.txt",
    "pdf": "qvGkNktqie-j.poly.2018.03.032.pdf",
    "html": "bdulh2iXgX-j.poly.2018.03.032.html",
    "doi": "10.1016/j.poly.2018.03.032",
    "Compound_Name": [
      " {[Cu(itp)(ip)][Cu 4 (OH) 2 (itp)(ip) 3 ]•4H 2 O} n "
    ],
    "Reaction_Time": [
      " 24  h"
    ],
    "Reaction_Temperature": [
      "110  °C"
    ],
    "Active_Time": [],
    "Active_Temperature": [],
    "Metal_Source": [
      {
        "precursor_name": "Cu(NO 3 ) 2 •2.5H 2 O",
        "amount": "0.116g, 0.50 mmol"
      }
    ],
    "Solvent": [
      {
        "precursor_name": " H 2 O",
        "amount": "5 mL"
      },
      {
        "precursor_name": "H 2 O",
        "amount": "10 mL"
      }
    ],
    "Organic_Linker": [
      {
        "precursor_name": "itp",
        "amount": "0.035g, 0.20 mmol"
      },
      {
        "precursor_name": "H 2 ip",
        "amount": "0.066g, 0.40 mmol"
      }
    ],
    "Modulator": [
      {
        "precursor_name": "NaOH  solution",
        "amount": ""
      }
    ],
    "paragraph": "2.2. Synthesis of {[Cu(itp)(ip)][Cu 4 (OH) 2 (itp)(ip) 3 ]•4H 2 O} n  (1)Cu(NO 3 ) 2 •2.5H 2 O (0.116g, 0.50 mmol) in H 2 O (5 mL) was added into a solution  of itp (0.035g, 0.20 mmol) and H 2 ip (0.066g, 0.40 mmol) in H 2 O (10 mL) which was  adjusted  to  pH  6.5  with  a  dilute  NaOH  solution.  The  mixture  was  sealed  in  a  Teflon-lined  stainless  steel  vessel  (25  mL)  and  heated  to  110  °C  for  24  h.  It  was  allowed to cool to room temperature at the rate of 5 °C per hour. The result crystals  were filtered and washed three times with 5 mL ethanol solvent to give blue crystals 1  (0.067g) in 47% yield based on itp. IR data (cm -1 ): 3247m, 1613s,  1572m, 1550s, 1437w, 1382s, 1363vs, 1283w, 1251w, 1204w, 1119w, 1080w, 1049w,  822w, 755m, 741s, 716s, 665w, 642w.",
    "result": [
      {
        "Compound_Name": [
          "{[Cu(itp)(ip)][Cu 4 (OH) 2 (itp)(ip) 3 ]•4H 2 O} n "
        ],
        "Metal_Source": [
          {
            "precursor_name": "Cu(NO 3 ) 2 •2.5H 2 O",
            "amount": "0.116g, 0.50 mmol"
          }
        ],
        "Organic_Linker": [
          {
            "precursor_name": "itp",
            "amount": "0.035g, 0.20 mmol"
          },
          {
            "precursor_name": "H 2 ip",
            "amount": "0.066g, 0.40 mmol"
          }
        ],
        "Solvent": [
          {
            "precursor_name": "H 2 O",
            "amount": "15 mL"
          },
          {
            "precursor_name": "ethanol",
            "amount": "5 mL"
          }
        ],
        "Modulator": [
          {
            "precursor_name": "NaOH solution",
            "amount": ""
          }
        ],
        "Reaction_Time": [
          "24 h"
        ],
        "Reaction_Temperature": [
          "110 °C"
        ]
      }
    ]
  },
  {
    "mof_id": "XUTHOM",
    "txt": "nPE0oQ2hxs-j.jssc.2020.121524.txt",
    "pdf": "LXlQPERI9t-j.jssc.2020.121524.pdf",
    "html": "y7x2wEk9Oj-j.jssc.2020.121524.html",
    "doi": "10.1016/j.jssc.2020.121524",
    "Compound_Name": [
      "[Co 2 ((R)-CBA) 2 (2,5-DIP) 2 ] n"
    ],
    "Reaction_Time": [
      "three  days"
    ],
    "Reaction_Temperature": [
      "140°C"
    ],
    "Active_Time": [],
    "Active_Temperature": [],
    "Metal_Source": [
      {
        "precursor_name": "Co(NO 3 ) 2 •6H 2 O",
        "amount": "58mg, 0.2mmol"
      }
    ],
    "Solvent": [
      {
        "precursor_name": "H 2 O",
        "amount": "6mL"
      }
    ],
    "Organic_Linker": [
      {
        "precursor_name": "(R)-H 2 CBA",
        "amount": "32mg,  0.15mmol"
      },
      {
        "precursor_name": "2,5-DIP",
        "amount": "36mg,  0.15mmol"
      }
    ],
    "Modulator": [
      {
        "precursor_name": "Na 2 CO 3",
        "amount": "19mg, 0.18mmol"
      }
    ],
    "paragraph": "2.2. Synthesis of [Co 2 ((R)-CBA) 2 (2,5-DIP) 2 ] n  (1)  The  mixture  of  (R)-H 2 CBA  (32mg,  0.15mmol),  2,5-DIP  (36mg,  0.15mmol),  Na 2 CO 3  (19mg, 0.18mmol), Co(NO 3 ) 2 •6H 2 O (58mg, 0.2mmol) and H 2 O (6mL) was  added in a 23 mL teflon-lined stainless steel vessel and stired for 15 min. Then the    \nvessel  was  sealed  and  heated  to  140°C  for  three  days.  After  cooling  to  room  temperature, the red block crystals of 1 were obtained with a yield of 30% (based on  (R)-H 2 CBA). IR (solid KBr pellet): ν = 3452 w, 1621 s, 1603 s, 1478 m, 1405 s,  1306 m, 1238 m, 1219 m, 1182 w, 1108 w, 1058 w, 866 w, 786 w, 649 w, 624 w cm –1 .",
    "result": [
      {
        "Compound_Name": [
          "[Co 2 ((R)-CBA) 2 (2,5-DIP) 2 ] n"
        ],
        "Metal_Source": [
          {
            "precursor_name": "Co(NO 3 ) 2 •6H 2 O",
            "amount": "58mg, 0.2mmol"
          }
        ],
        "Organic_Linker": [
          {
            "precursor_name": "(R)-H 2 CBA",
            "amount": "32mg, 0.15mmol"
          },
          {
            "precursor_name": "2,5-DIP",
            "amount": "36mg, 0.15mmol"
          }
        ],
        "Solvent": [
          {
            "precursor_name": "water",
