Repository: BHT321/MOFs_Synthesis_Condition_Extraction

# Synthesis Condition Extraction Using Few-shot LLM
This code is used to extract synthesis condition from MOFs paragraphs.

### Metrics of Results
1. Run the code in `example.ipynb`. It will generate an `example_output.json` file, containing the extraction result of each paragraph in `example_input.json`
2. Run the code in `statistics/example.ipynb`. It will read `example_output.json` and calculate the scores of extraction.

**Time**: it will take 1 to 3 minutes to run extraction   
**Result**: the result is calculated in `statistics/example.ipynb`. The F1 score will be about 0.91 to 0.93.

File: Code/Synthesis_Condition_Extraction/example_output.json (part 8 of 8)
[
            "amount": "6mL"
          }
        ],
        "Modulator": [
          {
            "precursor_name": "Na 2 CO 3",
            "amount": "19mg, 0.18mmol"
          }
        ],
        "Reaction_Time": [
          "three days"
        ],
        "Reaction_Temperature": [
          "140°C"
        ]
      }
    ]
  },
  {
    "mof_id": "YAYBOQ",
    "txt": "XZE67NAfC7-ejic.200500330.txt",
    "pdf": "SadcrRQNAf-ejic.200500330.pdf",
    "html": "CPAaiG2WQQ-ejic.200500330.html",
    "doi": "10.1002/ejic.200500330",
    "Compound_Name": [
      "(H 3 O)[Ag 3 (2,2?-bpy) 2 (phnz) 2 (?-Mo 8 O 26 )]"
    ],
    "Reaction_Time": [
      "5 days"
    ],
    "Reaction_Temperature": [
      "165 °C"
    ],
    "Active_Time": [],
    "Active_Temperature": [],
    "Metal_Source": [
      {
        "precursor_name": "(NH 4 ) 6 Mo 7 O 24 ·2H 2 O",
        "amount": "0.4140 g, 0.335 mmol"
      },
      {
        "precursor_name": "AgNO 3 ",
        "amount": "0.1138 g, 0.67 mmol"
      }
    ],
    "Solvent": [
      {
        "precursor_name": "H 2 O ",
        "amount": "12 mL"
      }
    ],
    "Organic_Linker": [
      {
        "precursor_name": "2,2?-bpy",
        "amount": "0.1046 g, 0.67 mmol"
      },
      {
        "precursor_name": "phnz ",
        "amount": "0.0603 g, 0.335 mmol"
      }
    ],
    "Modulator": [],
    "paragraph": "Synthesis of (H 3 O)[Ag 3 (2,2⬘-bpy) 2 (phnz) 2 (β-Mo 8 O 26 )]: A mixture of (NH 4 ) 6 Mo 7 O 24 ·2H 2 O (0.4140 g, 0.335 mmol), AgNO 3 (0.1138 g, 0.67 mmol), 2,2⬘-bpy (0.1046 g, 0.67 mmol), phnz (0.0603 g, 0.335 mmol) and H 2 O (12 mL) in a mol ratio of 1:2:2:1:2000 was sealed in a Teflon-lined stainless autoclave and heated at 165 °C for 5 days. Yellow crystals of the compound were filtered, washed with water and dried at room temperature. Yield 0.162 g (33% based on silver). Initial pH, 3.8; final pH, 3.3. IR (KBr): ν ˜ = 3446 (m), 1683 (m), 1558 (m), 1540 (m), 1521 (m), 1490 (m), 1472 (m), 1437 (m), 1419 (m), 909 (m), 831 (w), 760 (w), 691 (m), 557 (w) cm –1",
    "result": [
      {
        "Compound_Name": [
          "(H 3 O)[Ag 3 (2,2ˈ-bpy) 2 (phnz) 2 (β-Mo 8 O 26 )]"
        ],
        "Metal_Source": [
          {
            "precursor_name": "(NH 4 ) 6 Mo 7 O 24 ·2H 2 O",
            "amount": "0.4140 g, 0.335 mmol"
          },
          {
            "precursor_name": "AgNO 3",
            "amount": "0.1138 g, 0.67 mmol"
          }
        ],
        "Organic_Linker": [
          {
            "precursor_name": "2,2ˈ-bpy",
            "amount": "0.1046 g, 0.67 mmol"
          },
          {
            "precursor_name": "phnz",
            "amount": "0.0603 g, 0.335 mmol"
          }
        ],
        "Solvent": [
          {
            "precursor_name": "H 2 O",
            "amount": "12 mL"
          }
        ],
        "Modulator": [],
        "Reaction_Time": [
          "5 days"
        ],
        "Reaction_Temperature": [
          "165 °C"
        ]
      }
    ]
  },
  {
    "mof_id": "YEXNEX",
    "txt": "6m1eANWqxe-acs.inorgchem.8b00806.txt",
    "pdf": "PQcWmOBPIN-acs.inorgchem.8b00806.pdf",
    "html": "xDjZtT120x-acs.inorgchem.8b00806.html",
    "doi": "10.1021/acs.inorgchem.8b00806",
    "Compound_Name": [
      "[Ba(o-CbPhH 2 IDC)(H 2 O) 4 ] n"
    ],
    "Reaction_Time": [
      "4 d "
    ],
    "Reaction_Temperature": [
      "150 °C "
    ],
    "Active_Time": [],
    "Active_Temperature": [],
    "Metal_Source": [
      {
        "precursor_name": "Ba(NO 3 ) 2",
        "amount": "0.0212 g, 0.1 mmol"
      }
    ],
    "Solvent": [
      {
        "precursor_name": "H 2 O",
        "amount": "7 mL"
      }
    ],
    "Organic_Linker": [
      {
        "precursor_name": "o-CbPhH 4 IDC",
        "amount": "0.0276 g, 0.1 mmol"
      }
    ],
    "Modulator": [],
    "paragraph": "Preparation of [Ba(o-CbPhH 2 IDC)(H 2 O) 4 ] n (1). A mixture of Ba(NO 3 ) 2 (0.0212 g, 0.1 mmol), o-CbPhH 4 IDC (0.0276 g, 0.1 mmol), and H 2 O (7 mL) was sealed in a 25 mL Teflon-lined bomb and heated at 150 °C for 4 d and then cooled to room temperature. Pale yellow rod crystals of 1 were obtained, washed with distilled water, and dried in air. Yield: 61% (based on Ba). IR (cm −1 , KBr): 3454(w), 3059(w), 2817(w), 2541(w), 1964(w), 1685(m), 1573(s), 1509(s), 1423(s), 1282(m), 1135(s), 1018(m), 941(m), 881(m), 781(s), 733(s), 688(w), 526(m), 450(w).",
    "result": [
      {
        "Compound_Name": [
          "[Ba(o-CbPhH 2 IDC)(H 2 O) 4 ] n"
        ],
        "Metal_Source": [
          {
            "precursor_name": "Ba(NO 3 ) 2",
            "amount": "0.0212 g, 0.1 mmol"
          }
        ],
        "Organic_Linker": [
          {
            "precursor_name": "o-CbPhH 4 IDC",
            "amount": "0.0276 g, 0.1 mmol"
          }
        ],
        "Solvent": [
          {
            "precursor_name": "H 2 O",
            "amount": "7 mL"
          }
        ],
        "Modulator": [],
        "Reaction_Time": [
          "4 d"
        ],
        "Reaction_Temperature": [
          "150 °C"
        ]
      }
    ]
  },
  {
    "mof_id": "YIDYAM",
    "txt": "mb5FidjMg4-s1600536807023185.txt",
    "pdf": "4EJinNVJUQ-s1600536807023185.pdf",
    "html": "yjIRIw9K8Q-s1600536807023185.html",
    "doi": "10.1107/S1600536807023185",
    "Compound_Name": [],
    "Reaction_Time": [
      "five h"
    ],
    "Reaction_Temperature": [],
    "Active_Time": [],
    "Active_Temperature": [],
    "Metal_Source": [
      {
        "precursor_name": "Ni(CH3COO) 2  ",
        "amount": "0.18 g, 12 mmol"
      }
    ],
    "Solvent": [
      {
        "precursor_name": "methanol",
        "amount": ""
      },
      {
        "precursor_name": "acetonitrile",
        "amount": ""
      }
    ],
    "Organic_Linker": [
      {
        "precursor_name": "bis(2-pyridyl)amine",
        "amount": "0.065 g, 7 mmol"
      }
    ],
    "Modulator": [
      {
        "precursor_name": "Na 2 CO 3",
        "amount": "0.23 g,10 mmol"
      }
    ],
    "paragraph": "bis(2-pyridyl)amine(0.065 g, 7 mmol), Ni(CH3COO) 2  (0.18 g, 12 mmol) and Na 2 CO 3 (0.23 g,10 mmol), were added in a mixed solvent of methanol and acetonitrile, the mixture was heated for five h under reflux. during the process stirring and influx were required. The resultant was then filtered to give a pure solution which was infiltrated by diethyl ether freely in a closed vessel, a weeks later some single crystals of the size suitable for X-Ray diffraction analysis.",
    "result": [
      {
        "Compound_Name": [],
        "Metal_Source": [
          {
            "precursor_name": "Ni(CH3COO)2",
            "amount": "0.18 g, 12 mmol"
          }
        ],
        "Organic_Linker": [
          {
            "precursor_name": "bis(2-pyridyl)amine",
            "amount": "0.065 g, 7 mmol"
          }
        ],
        "Solvent": [
          {
            "precursor_name": "methanol and acetonitrile",
            "amount": ""
          }
        ],
        "Modulator": [
          {
            "precursor_name": "Na2CO3",
            "amount": "0.23 g,10 mmol"
          }
        ],
        "Reaction_Time": [
          "five h"
        ],
        "Reaction_Temperature": [
          "under reflux"
        ]
      }
    ]
  },
  {
    "mof_id": "ZILVOH",
    "txt": "OXOUuPaCL2-00958972.2013.816416.txt",
    "pdf": "O2yvE1gILU-00958972.2013.816416.pdf",
    "html": "6MRcrSg5xW-00958972.2013.816416.html",
    "doi": "10.1080/00958972.2013.816416",
    "Compound_Name": [
      "[MoO 2 L 1 ] n"
    ],
    "Reaction_Time": [
      "30 min "
    ],
    "Reaction_Temperature": [],
    "Active_Time": [],
    "Active_Temperature": [],
    "Metal_Source": [
      {
        "precursor_name": "MoO 2 (acac) 2",
        "amount": "0.33 g, 1 mM"
      }
    ],
    "Solvent": [
      {
        "precursor_name": "ethanol",
        "amount": "15 mL"
      },
      {
        "precursor_name": "ethanol",
        "amount": "15 mL"
      }
    ],
    "Organic_Linker": [
      {
        "precursor_name": "L 1",
        "amount": "0.24 g, 1 mM"
      }
    ],
    "Modulator": [],
    "paragraph": "2.2.1. [MoO 2 L 1 ] n (1). A hot ethanol solution (15 mL) of MoO 2 (acac) 2 (0.33 g, 1 mM) was added to a hot ethanol solution (15 mL) of L 1 (0.24 g, 1 mM). The mixture was refluxed for 30 min and then cooled to room temperature to give an orange solution. Single crystals suitable for X-ray diffraction were formed by slow evaporation of the solution containing the complex in air for a few days. Yield: 55%.",
    "result": [
      {
        "Compound_Name": [
          "[MoO 2 L 1 ] n"
        ],
        "Metal_Source": [
          {
            "precursor_name": "MoO 2 (acac) 2",
            "amount": "0.33 g, 1 mM"
          }
        ],
        "Organic_Linker": [
          {
            "precursor_name": "L 1",
            "amount": "0.24 g, 1 mM"
          }
        ],
        "Solvent": [
          {
            "precursor_name": "ethanol",
            "amount": "15 mL"
          },
          {
            "precursor_name": "ethanol",
            "amount": "15 mL"
          }
        ],
        "Modulator": [],
        "Reaction_Time": [
          "30 min"
        ],
        "Reaction_Temperature": []
      }
    ]
  },
  {
    "mof_id": "ZOMHEQ",
    "txt": "BTmYVS4k0t-bcsj.20140005.txt",
    "pdf": "eRpxpFGdL1-bcsj.20140005.pdf",
    "html": "etw6yPTucm-bcsj.20140005.html",
    "doi": "10.1246/bcsj.20140005",
    "Compound_Name": [
      "{[Zn 2 (chdc) 2 (mepy) 4 ]•6H 2 O} n (1⊃6H 2 O)"
    ],
    "Reaction_Time": [
      "10 h"
    ],
    "Reaction_Temperature": [
      "120 °C"
    ],
    "Active_Time": [],
    "Active_Temperature": [],
    "Metal_Source": [
      {
        "precursor_name": "Zn(NO 3 ) 2 •6H 2 O",
        "amount": "178 mg, 0.599 mmol"
      }
    ],
    "Solvent": [
      {
        "precursor_name": "H 2 O",
        "amount": "6 mL"
      }
    ],
    "Organic_Linker": [
      {
        "precursor_name": "H 2 chdc",
        "amount": "103 mg, 0.599 mmol"
      },
      {
        "precursor_name": "mepy ",
        "amount": "0.580 mL, 5.92 mmol"
      }
    ],
    "Modulator": [],
    "paragraph": "Synthesisof{[Zn 2 (chdc) 2 (mepy) 4 ]•6H 2 O} n (1⊃6H 2 O). A mixture of Zn(NO 3 ) 2 •6H 2 O (178 mg, 0.599 mmol), H 2 chdc (103 mg, 0.599 mmol), mepy (0.580 mL, 5.92 mmol), and H 2 O (6 mL) was stirred for a few minute inair and then transferred in a 25-mL Teflon reactor, which was set in a stainless steel vessel.\nThe vessel was sealed and heated at 120 °C for 10 h. Colorless needle crystals and white microcrystalsof 1⊃6H 2 O were filtered, washed with acetone, and dried under vacuum for 2 h, resulting in partially desolvated microcrystals {[Zn 2 (chdc) 2 (mepy) 4 ]•3.2H 2 O} n (1⊃3.2H 2 O). The purity was confirmed by powder X-ray diffraction (XRD) measurements (Figure S4).\nYield: 144 mg (53.4%).",
    "result": [
      {
        "Compound_Name": [
          "{[Zn 2 (chdc) 2 (mepy) 4 ]•6H 2 O} n",
          "{[Zn 2 (chdc) 2 (mepy) 4 ]•3.2H 2 O} n"
        ],
        "Metal_Source": [
          {
            "precursor_name": "Zn(NO 3 ) 2 •6H 2 O",
            "amount": "178 mg, 0.599 mmol"
          }
        ],
        "Organic_Linker": [
          {
            "precursor_name": "H 2 chdc",
            "amount": "103 mg, 0.599 mmol"
          },
          {
            "precursor_name": "mepy",
            "amount": "0.580 mL, 5.92 mmol"
          }
        ],
        "Solvent": [
          {
            "precursor_name": "H 2 O",
            "amount": "6 mL"
          }
        ],
        "Modulator": [],
        "Reaction_Time": [
          "10 h"
        ],
        "Reaction_Temperature": [
          "120 °C"
        ]
      }
    ]
  }
]
