Repository: BHT321/MOFs_Synthesis_Condition_Extraction

# Files

- `extract_results_all.csv`: The CSD-MOFs extracted using the few-shot LLM method.

- `Supplementary_Data.xlsx`: This file contains the extracted synthesis conditions and the few-shot and zero-shot model training data for both the CSD-MOFs and WoS-UiO-66 datasets.

  In the CSD-MOFs dataset, an additional tab labeled **“MOFs Literature (CSD)”** provides a one-to-one correspondence between the DOI and the MOF-ID (`mof_identifier`). The MOF-ID serves as the primary key in the training data, while the DOI is used as the key for synthesis condition extraction from the papers.

  Below are descriptions of each tab.

File: Dataset/inorganic_solid_state_extraction_experiment/FSICL_extracted_conditions_inorganic_solid_state.json (part 1 of 9)
[
  {
    "synthesis_type": "solid-state",
    "doi": "10.1039/B915056K",
    "operations": [],
    "paragraph": "Three interesting papers published during this review period demonstrated the ability of XRF techniques to give chemical information on multilayered structures. Doomes and McGuire 391 reported their work on ion beam sputtered multilayer SiO 2 / Ta 2 O 5 coatings on fused SiO 2 substrates. XAS gave chemical and structural features of the dielectric multilayered NO 2 /Ta 2 O 5 mirror coatings. Rajput et al.\n392 studied the depth resolved structural information of heavy ion induced phase formation in Si/Fe/Si trilayers. XRF measurements gave the Fe depth distribution, whilst Mossbauer spectroscopy and XAFS provided information about changes in local structure. Synthesis and characterisation of a new four-layer Aurivillius phase Bi 2 SrNa 2 Nb 4 O 15 was reported by Liang et al.\n393 Following a solid state reaction of Bi 2 SrNa 2 Nb 4 O 9 and NaNbO 3 at 1100  C, XRD was used to show the resultant crystalline structure and XRF and thermogravimetry used for the measurement of composition the multilayers formed.",
    "mof_id": "10.1039/B915056K"
  },
  {
    "synthesis_type": "solid-state",
    "doi": "10.1039/C4NJ01421A",
    "operations": [
      {
        "token": "ground",
        "mixing_device": null,
        "mixing_media": null
      }
    ],
    "paragraph": "Single crystals of Cd 4 YbO(BO 3 ) 3 were grown through hightemperature solid state reactions. A mixture of CdCO 3 (8.0 mmol), H 3 BO 3 (6.0 mmol) and Yb 2 O 3 (1.0 mmol) in the molar ratio of a Institute of Chemical Materials and Advanced Materials Research Center, Key Laboratory of Science and Technology on High Energy Laser, China Academy of Engineering Physics, Mianyang, 621900, P. R. China.\nE-mail: zough@caep.cn, caihuaqiang@caep.cn b Fujian Institute of Research on the Structure of Matter, Key Laboratory of Optoelectronic Materials Chemistry and Physics, Chinese Academy of Sciences, Fuzhou, 350002, P. R. China. E-mail: nye@fjirsm.ac.cn † CCDC 996591. For crystallographic data in CIF or other electronic format see DOI: 10.1039 /c4nj01421a Received (in Victoria, Australia) 22nd August 2014, Accepted 25th September 2014 DOI: 10.1039/c4nj01421a www.rsc.org/njc NJC PAPER Published on 25 September 2014. Downloaded by Beihang University on 6/2/2025 9:37:57 AM.   View Article Online  View Journal   | View Issue    \nThis journal is © The Royal Society of Chemistry and the Centre National de la Recherche Scientifique 2014 New J. Chem., 2014, 38, 6186--6192 | 6187  8 : 6 : 1 was ground and loaded into a platinum crucible. The synthesis was performed in four steps. First, the mixture was heated at 500 1C for one day in order to decompose H 3 BO 3 and CdCO 3 . Second, the resulting mixture was further heated for one day at 1200 1 C until a transparent and clear melt was formed. Third, the melt was allowed to cool slowly (3 1Ch 1 )to the final crystallization temperature (1100 1C). Finally, the obtained mixture was quenched to room temperature. Colorless, transparent crystals were obtained for structure determination. After proper structural analysis, pure powder samples of Cd 4 YbO(BO 3 ) 3 were obtained in quantitative yield through the solid-state reactions from a stoichiometric mixture of CdCO 3 ,H 3 BO 3 and Yb 2 O 3 at 950 1C for 5 days.",
    "mof_id": "10.1039/C4NJ01421A"
  },
  {
    "synthesis_type": "solid-state",
    "doi": "10.1039/C3NJ00997A",
    "operations": [
      {
        "token": "ground",
        "mixing_device": null,
        "mixing_media": null
      },
      {
        "token": "washed",
        "mixing_device": "water",
        "mixing_media": null
      },
      {
        "token": "mixed",
        "mixing_device": "Mn2O3",
        "mixing_media": null
      }
    ],
    "paragraph": "Li 2 MnO 3 nanowires were fabricated via a molten-salt method.\nFirstly, 10 g NaNO 3 and 0.2 g MnF 2 , acquired from the facile reaction of MnCO 3 and HF, were ground for approximately 10 min to obtain a homogeneous mixture, and then heattreated for 3 h at 540 1C. The mixture was subsequently washed with a large amount of deionized water and absolute ethanol to remove residual impurities, and then dried in the oven at 70 1C to obtain the Mn 2 O 3 nanowires. Secondly, 5 g LiNO 3 was mixed with 0.1 g Mn 2 O 3 nanowires to fabricate Li 2 MnO 3 by the above procedure under the same conditions. For comparison, Li 2 MnO 3 was also synthesized by a solid-state reaction starting from MnCO 3 and Li 2 CO 3 in a mole ratio of 1 : 1 and then calcined under an air atmosphere at 800 1C for 5 h.",
    "mof_id": "10.1039/C3NJ00997A"
  },
  {
    "synthesis_type": "solid-state",
    "doi": "10.1039/B105762F",
    "operations": [],
    "paragraph": "A number of other potential battery cathode materials have been synthesised using hydrothermal means, for example, ferrates and manganates. The case of LiMnO 2 is particularly interesting. The material was first reported in 1996 by the group of Bruce and the material shown to have highly desirable electrochemical characteristics.\n22 The synthetic route first used involved two steps: the ceramic synthesis of NaMnO 2 from Na 2 CO 3 and Mn 2 O 3 , followed by ion-exchange with a solution of lithium bromide in alcohol. No direct high-temperature 234 Chem. Soc. Rev., 2002, 31, 230–238 Published on 13 June 2002. Downloaded by Beihang University on 6/2/2025 9:40:45 AM.   View Article Online    \nceramic route could be found. Hydrothermal chemistry, however, has since allowed the direct one-step preparation of LiMnO 2 using mild temperatures ( ~ 220 °C).\n23 Tabucchi et al.\nused a similar methodology to their previous work to achieve this, i.e. the reaction of metal salts in a solution of excess LiOH and high pH. The hydrothermal synthesis of layered manganese oxides has now become a focus of great attention, and large number of alkali-metal containing, mixed-metal materials have now been prepared for electrochemical testing; examples include potassium manganese oxides 24 and manganese–vanadium oxides.",
    "mof_id": "10.1039/B105762F"
  },
  {
    "synthesis_type": "solid-state",
    "doi": "10.1039/B904702F",
    "operations": [],
    "paragraph": "The stannate ZnSnO 3 , containing Sn(IV) as the B-site cation, has been reported to form as a cubic perovskite from reaction between zinc acetate and SnCl 4 in NaOH solution at 200 1C.\n201 In terms of synthesis, this is an interesting result since the material may also exist as the ilmenite polymorph, and also decomposes above 750 1CtoZn 2 SnO 4 and SnO 2 , thus precluding the use of conventional solid-state synthesis.\nZnSnO 3 has gas sensing properties that are enhanced by the ﬁne powders produced by hydrothermal reaction.\n201 The same synthesis method for ZnSnO 3 has recently been modiﬁed by use of solution additives that have clear templating eﬀects: reaction at only 85 1C in the presence of surfactant gives highly facetted microcrystals whose gas sensing properties showed selectivity dependent on which crystal faces were presented.\n202 In contrast, the addition of D-fructose at 180 1C results in the formation of ﬁne, needle-shaped crystals of a few nanometres in diameter and these were found to have favourable photocatalysis properties.\n203 The polymorphism in ZnSnO 3 warrants further investigation since the hydrothermal products have so far only been analysed using laboratory powder X-ray diﬀraction and not subjected to comprehensive structural investigation.",
    "mof_id": "10.1039/B904702F"
  },
  {
    "synthesis_type": "solid-state",
    "doi": "10.1039/C5CS00769K",
    "operations": [
      {
        "token": "mixing",
        "mixing_device": "graphene oxide",
        "mixing_media": null
      }
    ],
    "paragraph": "3.1.1 Tantalates. NaTaO 3 has long been recognized as an eﬃcient UV-light photocatalyst for overall water splitting.\n46–57 It has a band gap of 4.0 eV and can be synthesized by solidstate, 46–48,53,56 hydrothermal, 49,52,54,55 sol–gel 50,51 and molten salt methods.\n57 As a first example, Kato and Kudo reported highly efficient splitting of pure water into H 2 and O 2 over the NaTaO 3 photocatalyst. The quantum yield of the NaTaO 3 (0.05 wt% NiO as a co-catalyst) photocatalyst prepared by the solid-state reaction method was 28% for water splitting at 270 nm.\n46–48 In order to increase the surface area of NaTaO 3 bulk particles, many researchers attempted to use other synthetic routes to prepare nano-sized particles as an extension of the study on the NaTaO 3 photocatalyst. Kondo et al. synthesized a colloidal array of NaTaO 3 nanoparticles using threedimensional mesoporous carbon as a template, which was replicated by the colloidal array of silica nanospheres. After burning out the mesoporous carbon matrix, a colloidal array of NaTaO 3 nanoparticles with a size of 20 nm and a surface area of 34 m 2 g 1 was obtained. Compared to non-nanostructured bulk NaTaO 3 particles, the nanostructured NaTaO 3 exhibited more than 3 times higher photocatalytic activity for overall water splitting.\n54 Shortly afterwards, Shi and Li et al. developedafastandfacilemethodfor the preparation of NaTaO 3 nanocrystals via a microwave-assisted hydrothermal process.\n55 An indirect transformation route from Ta 2 O 5 to Na 2 Ta 2 O 6 and to NaTaO 3 was proposed as the main reason for that pure NaTaO 3 could be synthesized in a rather short time (less than 3 h) under mild condition s. The water splitting efficiency of NaTaO 3 nanocrystals prepared by this approach was more than two times higher than that prepared from conventional hydrothermal synthesis. Recently, the nano-sized NaTaO 3 ,prepared by an exo-template method with a crystallite size of about 25 nm, showed an 18 times higher hydrogen evolution rate than NaTaO 3 synthesized by a solid-state reaction method (Fig. 2).\n56 The hydrogen production activity of NaTaO 3 obtained from the exo-template synthesis could be further improved by about 30–40 times by mixing with reduced graphene oxide and using Au as a co-catalyst. However, it did not show the improvement of activity for NaTaO 3 prepared from solid-state reaction under identical conditions.",
    "mof_id": "10.1039/C5CS00769K"
  },
  {
    "synthesis_type": "solid-state",
    "doi": "10.1039/C6TB00965D",
    "operations": [
      {
        "token": "stirring",
        "mixing_device": null,
        "mixing_media": null
      },
      {
        "token": "added",
        "mixing_device": null,
        "mixing_media": null
      },
      {
        "token": "stirred",
        "mixing_device": null,
        "mixing_media": null
      },
      {
        "token": "added",
        "mixing_device": null,
        "mixing_media": null
      },
      {
        "token": "adjusted",
        "mixing_device": null,
        "mixing_media": null
      },
      {
        "token": "poured",
        "mixing_device": "Teflon",
        "mixing_media": null
      },
      {
        "token": "added",
        "mixing_device": null,
        "mixing_media": null
      },
      {
        "token": "mixing",
        "mixing_device": null,
        "mixing_media": null
      },
      {
        "token": "mixed",
        "mixing_device": "air",
        "mixing_media": null
      }
    ],
    "paragraph": "Zinc molybdate phosphors doped with Tm 3+ and Yb 3+ ions, ZnMoO 4 :Tm 3+ ,Yb 3+ , were prepared by a hydrothermal (HT) process. In a typical hydrothermal reaction, a 10 mM mixture of Zn/Yb/Tm (Zn(NO 3 ) 2 4H 2 O/Yb(NO 3 ) 3 5H 2 O/Tm(NO 3 )5H 2 O) in distilled water was prepared in a beaker by constant stirring with a magnetic stirrer. In the above solution, 10 mM cetyltrimethylammonium bromide (CTAB) was added and stirred for about 1 hour to obtain a transparent solution. The amount of CTAB was fixed to adjust the ratio of metal ions to CTAB uniformly such that all the metal ions get properly capped by CTAB. In a separate beaker, 10 mM (NH 4 ) 6 Mo 7 O 24 4H 2 O was prepared in distilled water and added to the above solution drop by drop. The pH of the resulting solution was adjusted to about 9 using aqueous ammonia solution. Then, 30 mL of the colloidal suspension obtained above was poured into a 50 mL Teflon lined stainless steel autoclave and kept at 180 1C for various time periods. In the case of alkali metal ion substituted samples, an appropriate amount of MNO 3 (M = Li, Na, K, Rb) was added into the Zn solution before mixing with the Mo-solution.\nThe solid obtained was centrifuged, washed multiple times with distilled water followed by ethanol and freeze dried for 12 hours.\nThe powder sample was further calcined at various temperatures from 500 1Cto8001C for 3 h to get the final highly crystalline oxide phosphor. For comparison, ZnMoO 4 :Tm 3+ ,Yb 3+ samples were also prepared by a solid-state reaction method. In the solid-state reaction, analytical grade ZnCO 3 , MoO 3 ,Yb 2 O 3 ,Tm 2 O 3 and M 2 CO 3 (M = Li, Na, K, Rb) were mixed thoroughly with the help of ethanol using a mortar and pestle, dried in air and calcined at 650 1C for 3 h.",
    "mof_id": "10.1039/C6TB00965D"
  },
  {
    "synthesis_type": "solid-state",
    "doi": "10.1007/s10853-006-1169-2",
    "operations": [],
    "paragraph": "Figure 1 schematically illustrates the methods and preparation steps adopted for the synthesis of LiVMoO 6 . As is seen from the ﬁgure, ﬁve manners were used to produce the phase. Solid-state reaction (method A) and soft-combustion synthesis (method B) were applied following the procedure described in [1– 4]. LiVMoO 6 was obtained also by melt quenching at different rates (method C—cooling rate 10 3 K/s and D—cooling rate 10 4 –10 5 K/s), and crystallization of a glass (method E). Glasses were prepared using reagent grade Li 2 CO 3 ,V 2 O 5 and MoO 3 as starting compounds.\nThe homogenized batches were melted for 10 min. in air in alumina crucibles at 600–800 C depending on the melting temperatures of the compositions. Owing to the high crystallization tendency of the melts, high cooling rates (10 4 –10 5 K/s) were applied using the roller-quenching method in order to deﬁne the glass formation region. Only fragmented 1–3 cm ﬂat pieces, about 50–100 lm thick, were produced. By visual observation it was assumed that those compositions, in which vitreous pieces are above 2/3 of the samples, were identiﬁed as glasses.",
    "mof_id": "10.1007/s10853-006-1169-2"
  },
  {
    "synthesis_type": "solid-state",
    "doi": "10.1007/s10854-015-3651-6",
    "operations": [
      {
        "token": "mixing",
        "mixing_device": null,
        "mixing_media": null
      }
    ],
    "paragraph": "Freshly prepared CuO sample was divided into ﬁve equal parts. One of the parts was kept as a reference CuO (0 % Zn), labelled as S1, while other parts were used to prepare Zn doped CuO samples using 2, 4, 6 and 8 % concentration of Zn and labelled as S2, S3, S4 and S5, respectively.\nDoping was performed by mechanical mixing of Zn and CuO, according to speciﬁc stoichiometric calculations, using pistol and mortar and then samples were heated at 400 °C for 24 h in the presence of air for solid state reaction. X-ray diffraction (XRD) measurements for determination of structural parameters of the samples were carried out with X’Pert PRO 3040/60 using Cu k a radiation (wavelength = 1.5418 A ˚ ). Surface morphology was studied using the scanning electron microscope, JEOL JSM-6480LV. Thermo scientiﬁc NICOLET 6700, FTIR spectrometer was used to study absorption and related vibrational modes and optical properties were studied by diffused reﬂectance spectroscopy using Lambda-950Perkin Elmer spectrometer. Sample pellets each of thickness 4.01 mm were prepared for UV–Vis.\nanalysis. The reﬂectance and absorbance data were used to ﬁnd different optical parameters.",
    "mof_id": "10.1007/s10854-015-3651-6"
  },
  {
    "synthesis_type": "solid-state",
    "doi": "10.1007/s10854-017-7984-1",
    "operations": [
      {
        "token": "mixed",
        "mixing_device": null,
        "mixing_media": null
      }
    ],
    "paragraph": "The nanocrystalline barium ferrite   Ba 0.75−x Ca x La 0.25 Fe 11.6 Co 0.25 Ti 0.15 O 19  (x = 0,  0.01,  0.02,  0.03, 0.04, 0.05) powders were prepared through conventional solid-state reaction method. The starting materials  used in this study were  BaCO 3  (99% purity), CaO (98%  purity)   La 2 O 3  (99% purity),  Fe 2 O 3  (98% purity),  TiO 2  (99%  purity) and  Co 2 O 3  (99% purity) powders, mixed together in  the chemical composition of  Ba 0.75−x Ca x La 0.25 Fe 11.6 Co 0.25 T i 0.15 O 19 , where x varied from 0 to 0.05.",
    "mof_id": "10.1007/s10854-017-7984-1"
  },
  {
    "synthesis_type": "solid-state",
    "doi": "10.1038/srep02007",
    "operations": [
      {
        "token": "dissolved",
        "mixing_device": null,
        "mixing_media": "water"
      },
      {
        "token": "stirring",
        "mixing_device": null,
        "mixing_media": null
      },
      {
        "token": "mixed",
        "mixing_device": "lithium hydroxide",
        "mixing_media": null
      }
    ],
    "paragraph": "LiMn 2 O 4 nanowires were fabricated via a solid state reaction of b-MnO 2 nanowires and lithium hydroxide. The synthesis of b -MnO 2 nanowires can be seen in our previous report 36 . Typically, manganese sulfate (0.338 g) and potassium chlorate (0.246 g) were dissolved in 25 mL of distilled water under vigorous stirring to form a homogeneous solution. The mixture was then transferred to a Teflon-lined stainless steel autoclave and kept in an oven at 200uCfor 12 h. After being treated, the obtained b-MnO 2 nanowires were collected and then mixed with lithium hydroxide with mole ratio of 150.55. After annealing at 750uC for 10 h in air, the LiMn 2 O 4 nanowires were obtained.",
    "mof_id": "10.1038/srep02007"
  },
  {
    "synthesis_type": "solid-state",
    "doi": "10.1007/s11051-011-0545-2",
    "operations": [
      {
        "token": "dissolved",
        "mixing_device": null,
        "mixing_media": "water"
      },
      {
        "token": "stirring",
        "mixing_device": null,
        "mixing_media": null
      }
    ],
    "paragraph": "All chemicals were of analytical and were directly used without any treatment. In a typical procedure, stochiometric amounts of Bi(NO 3 ) 3 5H 2 O and Ti(OC 3 H 7 ) 4 , a certain Bi/Ti ratio, was dissolved in 10 mL of deionized water with dilute nitric acid under vigorous stirring at room temperature. The pH value of the ﬁnal solution was adjusted using potassium hydroxide. Before being transferred to a Teﬂon-lined stainless autoclave (23 mL capacity), the solution mixture was prepared under an ultrasonic water bath for 30 min and kept at a ﬁlling ratio of 80% (v/v). The hydrothermal synthesis was conducted at 180 °C for 24 h in an electric oven. The system was then cooled to ambient temperature naturally. BiT nanorods were collected and washed with distilled water and absolute alcohol several times, vacuum-dried, and kept for further characterization. Bulk bismuth titanate powder used Bi 2 O 3 (Aldrich, 99.99) and TiO 2 (Aldrich, 99.99) as starting materials in the right stoichiometric ratio and then calcined at 600 °C for 2 h was also prepared by a traditional solid-state reaction in comparison with the BiT nanorods.",
    "mof_id": "10.1007/s11051-011-0545-2"
  },
  {
    "synthesis_type": "solid-state",
    "doi": "10.1007/s10853-007-2112-x",
    "operations": [
      {
        "token": "dissolved",
        "mixing_device": null,
        "mixing_media": "water"
      },
      {
        "token": "dissolved",
        "mixing_device": null,
        "mixing_media": "nitric acid"
      },
      {
        "token": "mixed",
        "mixing_device": "TEOS",
        "mixing_media": null
      },
      {
        "token": "mixed",
        "mixing_device": null,
        "mixing_media": "agate"
      }
    ],
    "paragraph": "The samples in this work were prepared by the HTG method and conventional solid-state reaction method. For HTG synthesis, starting materials were Ca(NO 3 ) 2 4H 2 O (high grade, Kanto Kagaku, Japan), Ce(NO 3 ) 3 6H 2 O, Sc 2 O 3 (99.99%, Nippon Yttrium Co., Ltd., Japan), tetraethoxysilane (TEOS) (95%, Kanto Kagaku, Japan), nitric acid (61%, Kanto Kagaku, Japan). Ca(NO 3 ) 2 and Ce(NO 3 ) 3 were dissolved in distilled water, and Sc 2 O 3 was dissolved in nitric acid. All solutions were mixed together with TEOS in a volume ratio which corresponded to a molar ratio of Ca:Ce:Sc:Si = 2.97:0.03:2.00:3:00. The solution was put into an autoclave, which was then sealed, placed in an oven (ANS-111S, Isuzu, Japan) and heated to 200 C for 24 h. After this hydrothermal treatment, the resulting gel had been transferred from the vessel into a cone ﬂask, which was then covered with a lid. This ﬂask was kept in a dry oven at 120 C until all the water had evaporated, and was then placed in a mantle heater (MS-20, Omtop, Japan) and heated to 500 C to remove organic residues. This process was used to obtain the precursor, which was later subjected to heat-treatment in order to form the phosphor material. A reference sample was prepared by SSR synthesis. Starting materials were CaCO 3 (high grade, Kanto Kagaku, Japan), Ce(CH 3 COO) 3 (Kanto Kagaku, Japan), Sc 2 O 3 (99.99%, Nippon Yttrium Co., Ltd., Japan), and SiO 2 (70 nm, Wako, Japan). The reagents were mixed in an agate mortar in the same molar ratio as for the HTG method to form a powder mixture (SSR precursor).",
    "mof_id": "10.1007/s10853-007-2112-x"
  },
  {
    "synthesis_type": "solid-state",
    "doi": "10.1007/s11837-016-2060-5",
    "operations": [],
    "paragraph": "The synthesis of Mg 2 Si is challenging for a number of reasons, namely the high afﬁnity of magnesium for oxygen, the high vapor pressure of Mg, the high melting temperature of silicon at 1687 K, and the almost identical melting point of Mg 2 Si at 1358 K and boiling point of Mg at 1363 K.\nAs a consequence, many Mg 2 Si samples exhibit MgO impurities.\n40 Therefore, several different methods in addition to classical ceramic methods have been devised, including the vertical Bridgman method using molten Mg 2 Si, 41 crystal growth from molten Mg 2 Si 1x Ge x , 42 B 2 O 3 ﬂux method, 43 microwave assisted fast synthesis after ball-milling, 44 vacuum plasma spray, 45 a solid-state metathesis reaction of NaSi, MgCl 2 and Na, 46 and liquid encapsulated vertical gradient freezing using a KCl/MgCl 2 eutectic mixture as encapsulant.\n47 Recently, an ‘‘ultrafast self-propagating high-temperature synthesis’’ was developed in which a cylinder of Mg, Si and Sb reacted after ignition within seconds in air to yield Sb-doped Mg 2 Si.\n48 The same authors also prepared other thermoelectrics via this method.\n49 In several of these methods, an excess of magnesium was used to compensate for its vapor loss.",
    "mof_id": "10.1007/s11837-016-2060-5"
  },
  {
    "synthesis_type": "solid-state",
    "doi": "10.1039/c5cp02050f",
    "operations": [
      {
        "token": "mixed",
        "mixing_device": "agate",
        "mixing_media": null
      },
      {
        "token": "added",
        "mixing_device": null,
        "mixing_media": null
      },
      {
        "token": "mixed",
        "mixing_device": null,
        "mixing_media": null
      }
    ],
    "paragraph": "KCa 2 Nb 3 O 10 was also prepared by a solid-state reaction method according to a previous report.\n18 K 2 CO 3 (Z99.5%, Kanto Chemical Co.), CaCO 3 (Z99.5%, Kanto Chemical Co.), and Nb 2 O 5 (Z99.95%, Kanto Chemical Co.) were mixed with an agate mortar and pestle at a molar ratio of K/Ca/Nb = 1.1/2/3, and the mixture was calcined in air at 1123 K for 1 h. An excess of K 2 CO 3 (10 mol% excess K) was added to compensate for loss due to volatilization. After cooling to room temperature, the sample was mixed again, and was calcined in air at 1423 K for 10 h. The as-prepared material was subject to proton-exchange in the same manner.",
    "mof_id": "10.1039/c5cp02050f"
  },
  {
    "synthesis_type": "solid-state",
    "doi": "10.1039/c3ta13175k",
    "operations": [
      {
        "token": "mixed",
        "mixing_device": null,
        "mixing_media": "ethanol"
      },
      {
        "token": "stirred",
        "mixing_device": null,
        "mixing_media": null
      }
    ],
    "paragraph": "Sr 2x Na x MgSi 2 O 70.5x powder samples with nominal composition x ¼ 0, 0.1, 0.2, 0.3, and 0.4 were prepared by sol–gel synthesis. Stoichiometric amounts of the proper nitrate and tetraethoxysilane (TEOS) were mixed in a 25 vol% water : 75 vol% ethanol solution. The solution was vigorously stirred for 48 hours and then kept at 85  C until complete evaporation of the solvent. Calcination at 1000  C was performed to remove organic components, followed by a thermal treatment at temperatures ranging from 1400  C to 800  C depending on composition. Some samples were prepared by solid-state synthesis also, starting from proper amounts of Na 2 CO 3 , SrCO 3 , MgO and SiO 2 .",
    "mof_id": "10.1039/c3ta13175k"
  },
  {
    "synthesis_type": "solid-state",
    "doi": "10.1039/c1jm11385b",
    "operations": [
      {
        "token": "dissolved",
        "mixing_device": null,
        "mixing_media": "EG"
      },
      {
        "token": "stirring",
        "mixing_device": null,
        "mixing_media": null
      },
      {
        "token": "dropped",
        "mixing_device": null,
        "mixing_media": null
      },
      {
        "token": "added",
        "mixing_device": null,
        "mixing_media": null
      },
      {
        "token": "washed",
        "mixing_device": "water",
        "mixing_media": null
      }
    ],
    "paragraph": "The Cr-doped SrTiO 3 photocatalyst was synthesized by a sol–gel hydrothermal route. Raw materials of Sr(NO 3 ) 2 ,Cr (NO 3 ) 3 $9H 2 O, Ti(C 4 H 9 O) 4 , NaOH and ethylene glycol (EG) were analytical grade and used without further puriﬁcation. In the synthesis process, corresponding precursors were weighed Ecomaterials and Renewable Energy Research Center (ERERC), National Laboratory of Solid State Microstructures, Nanjing University, Nanjing, 210093, P. R. China. E-mail: zsli@nju.edu.cn; zgzou@nju.edu.\ncn; Fax: +86-25-8368-6632; Tel: +86-25-8368-6630 This journal is ª The Royal Society of Chemistry 2011 J. Mater. Chem., 2011, 21, 11347–11351 | 11347 Dynamic Article Links C < Journal of Materials Chemistry Cite this: J. Mater. Chem., 2011, 21, 11347 www.rsc.org/materials PAPER Published on 23 June 2011. Downloaded by Beihang University on 6/2/2025 9:56:55 AM.   View Article Online   / Journal Homepage   / Table of Contents for this issue    \nout according to the stoichiometry of Sr 0.95 Cr 0.05 TiO 3 . Firstly, Sr (NO 3 ) 2 and Cr(NO 3 ) 3 $9H 2 O were dissolved in EG which was heated to 80  C under continuous stirring. Then Ti(C 4 H 9 O) 4 was dropped into the solution to obtain a sol. With the evaporation of EG, a gel was prepared. Then 30 ml NaOH solution (5 mol L 1 ) was added to the gel. After stirred a certain time, the mixture was put into a 40 mL Teﬂon-lined stainless autoclave. The autoclave was then heated up from room temperature to 80–200  C and maintained for 24 h. The obtained precipitate was washed with distilled water until the pH value was 7–8 and dried at 80  C overnight. For comparison, a reference sample, SrTiO 3 , was synthesized by solid state reaction of SrCO 3 and TiO 2 at 900  C for 12 h and ﬁnally calcined at 1100  C for 24 h in an alumina crucible in air, with intermediate milling according to previous report.",
    "mof_id": "10.1039/c1jm11385b"
  },
  {
    "synthesis_type": "solid-state",
    "doi": "10.1039/b010120f",
    "operations": [
      {
        "token": "shaken",
        "mixing_device": null,
        "mixing_media": null
      }
    ],
    "paragraph": "Glasses in the nominal composition (1002x) SrB 4 O 7 – x Bi 2 VO 5.5 (0¡x¡70) were prepared by melting mixtures of prereacted strontium borate and bismuth vanadate in a platinum crucible at 1370 K for two hours. The pre-reacted samples (SBO and BiV) employed in the present studies were obtained via the conventional solid state reaction route involving strontium carbonate (SrCO 3 ), boric acid (H 3 BO 3 ), 1912 J. Mater. Chem., 2001, 11, 1912–1918 DOI: 10.1039/b010120f This journal is # The Royal Society of Chemistry 2001 Published on 05 June 2001. Downloaded by Beihang University on 6/2/2025 9:57:41 AM.   View Article Online   / Journal Homepage   / Table of Contents for this issue    \nbismuth oxide (Bi 2 O 3 ) and vanadium pentoxide (V 2 O 5 ).\n8,9 The melts were well shaken to ensure homogeneity and poured on a preheated (370 K) (to prevent the glass samples from cracking) stainless steel block and pressed by another to obtain ﬂat plates (dimensions 1–2 mm thick, 161cm 2 area). Subsequently all the samples under study were heat-treated at 425 K for 6 h, well before the glass transition temperature (T g ) to anneal out thermal strain that is likely to be associated with these samples.\nThe as-quenched glassy samples and those heat-treated at various temperatures (470–1020 K) were examined by X-ray powder diffraction (XRD, SCINTAG) using Cu K a radiation.\nThe BiV phase formation in the heat-treated sample was conﬁrmed by comparing its XRD data with that reported in the literature for BiV ceramic samples prepared by the conventional solid state synthesis route. A JEOL JEM 200CX electron microscope was employed for electron diffraction and high resolution transmission electron microscopy (HRTEM) of the as-quenched and heat-treated samples. The Archemedes method was used to determine the density (r), (thereby volume fraction) for both the as-quenched and heat-treated samples by using xylene as the immersion medium.",
    "mof_id": "10.1039/b010120f"
  },
  {
    "synthesis_type": "solid-state",
    "doi": "10.1039/b203519g",
    "operations": [
      {
        "token": "mixed",
        "mixing_device": null,
        "mixing_media": null
      },
      {
        "token": "ground",
        "mixing_device": null,
        "mixing_media": null
      }
    ],
    "paragraph": "The sample of LiZr 2 (PO 4 ) 3 was prepared by the ceramic method. Stoichiometric amounts of Li 2 CO 3 , ZrO 2 and Fig. 1 Structure of the triclinic phase of LiZr 2 (PO 4 ) 3 in which conduction paths are visualized. Li(1) and Li(2) sites, deduced from ND studies, have also been included.\nDOI: 10.1039/b203519g J. Mater. Chem., 2002, 12, 2985–2990 2985 This journal is # The Royal Society of Chemistry 2002 Published on 09 August 2002. Downloaded by Beihang University on 6/2/2025 9:57:55 AM.   View Article Online   / Journal Homepage   / Table of Contents for this issue    \n(NH 4 ) 2 HPO 4 were ﬁrst dried at 120 uC for 10 h and then mixed and treated in a platinum crucible at 180, 300, 500, 700, 900 and 950 uC. After each treatment, the mixture was ground using an agate mortar and analyzed by X-ray diffraction. The samples were stored for later use when the characteristic peaks of reagents and/or intermediate compounds such as pyrophosphates were not detected.",
    "mof_id": "10.1039/b203519g"
  },
  {
    "synthesis_type": "solid-state",
    "doi": "10.1039/b715679k",
    "operations": [],
    "paragraph": "Starting materials used were as follows: Li 2 CO 3 (Wako, 99.0%), Na 2 CO 3 (Kanto, 99.5%), SrCO 3 (Kanto, 99.9%), TiO 2 (Soekawa, 99.9%), and SnO 2 (Kanto, 99.9%). Layered metal oxide powders, Li 2 TiO 3 , (Na 0.92 Li 0.08 ) 3 (LiTi 2 )O 6 ,Sr 2 TiO 4 , and Li 2 SnO 3 , were prepared by solid-state reactions. Na 2 TiO 3 was purchased (Kojyundo, 99%). AgNO 3 (Tanaka Kikinzoku, 99.8%) was melted and used at 573 K. The layered metal oxides were treated in molten AgNO 3 in ambient atmosphere for 5 h. After the molten AgNO 3 treatment, residual AgNO 3 was removed by washing with water. Crystal structures of the synthesized metal oxides were conﬁrmed by X-ray powder diffraction (Rigaku, MiniFlex).",
    "mof_id": "10.1039/b715679k"
  },
  {
    "synthesis_type": "solid-state",
    "doi": "10.1039/c2ce25478f",
    "operations": [
      {
        "token": "grinding",
        "mixing_device": null,
        "mixing_media": null
      },
      {
        "token": "dissolved",
        "mixing_device": null,
        "mixing_media": "water"
      },
      {
        "token": "adding",
        "mixing_device": null,
        "mixing_media": null
      },
      {
        "token": "adjusted",
        "mixing_device": null,
        "mixing_media": null
      },
      {
        "token": "washed",
        "mixing_device": "water",
        "mixing_media": null
      }
    ],
    "paragraph": "Three kinds of samples are studied in this paper. They are BaSb 2 O 6 synthesized by solid state reaction (SSR-BaSb 2 O 6 ), rose-flower-like BaSb 2 O 6 (R-BaSb 2 O 6 ), marigold-flower-like BaSb 2 O 6 (M-BaSb 2 O 6 ). In the synthesis of SSR-BaSb 2 O 6 ,a molar ratio mixture of Sb 2 O 3 and Ba(NO 3 ) 2 were calcined in air at 600 uC for 12 hours. After grinding, the white powders were reacted at 1050 uC for 24 hours. Flower-like BaSb 2 O 6 (the general name for R-BaSb 2 O 6 and M-BaSb 2 O 6 ) was synthesized by a facile hydrothermal method. In a typical procedure, a certain amount of Ba(CH 3 COO) 2 ?2H 2 O was dissolved in 10 mL of deionized water followed by adding 25 mL of 0.1 mol L 21 KSb(OH) 6 solution drop by drop, and then the pH value and the volume of the mixture were adjusted to an appropriate value.\nAfter being stirred at room temperature for 12 hours, the suspension was transferred into a Teflon-lined stainless autoclave, heated at 200 uC for several hours, and was finally cooled to room temperature. The white precipitation was obtained at the bottom of autoclave, and was collected by centrifugation (4500 rpm for 3 min). The collected precipitation was washed alternately with deionized water and ethanol, and dried in 60 uC oven.",
    "mof_id": "10.1039/c2ce25478f"
  },
  {
    "synthesis_type": "solid-state",
    "doi": "10.1039/c0jm01971b",
    "operations": [
      {
        "token": "mixed",
        "mixing_device": null,
        "mixing_media": null
      },
      {
        "token": "added",
        "mixing_device": null,
        "mixing_media": null
      },
      {
        "token": "stirring",
        "mixing_device": null,
        "mixing_media": null
      },
      {
        "token": "mixed",
        "mixing_device": null,
        "mixing_media": null
      },
      {
        "token": "mixed",
        "mixing_device": "Li2CO3",
        "mixing_media": null
      },
      {
        "token": "ground",
        "mixing_device": null,
        "mixing_media": null
      }
    ],
    "paragraph": "The layered Li-excess nickel-manganese oxide (LL2NMO) was synthesized from mixed nickel-manganese carbonate precursors (Ni 0.25 Mn 0.75 CO 3 ) obtained via a co-precipitation method. A 0.2 M mixed NiSO 4 and MnSO 4 aqueous solution (Ni : Mn ¼ 1 : 3) was added drop-wise to an equal volume of a 1 M NaHCO 3 aqueous solution under constant stirring of 250 rpm at 50  C.\nThe pH was maintained at 8 by adding ammonium hydroxide.\nThe mixed solution containing green precipitates that are formed immediately, was aged for 24 h under the same conditions of the co-precipitation procedure. The Ni 0.25 Mn 0.75 CO 3 precipitate was ﬁltered, washed with deionized water several times, and dried overnight at 120  C. The dried powder was mixed with a 5% excess of stoichiometric amount of Li 2 CO 3 to compensate for possible lithium loss during the calcination. The mixture was heated at 1000  C for 6 h in air then quenched to room temperature using two copper plates. The spinel lithium manganese oxide (LiMn 2 O 4 ) was synthesized by the solid-state method. The mixture of LiOH and MnO 2 (Li:Mn¼ 1 : 2) was heated in air ﬁrst at 750  C for 4 h, then ground, and eventually they were reheated again for 12 h at 750  C.",
    "mof_id": "10.1039/c0jm01971b"
  },
  {
    "synthesis_type": "solid-state",
    "doi": "10.1039/b313473c",
    "operations": [],
    "paragraph": "The critical parameter that controls the stoichiometry of Li 12x Ni 11x O 2 is oxygen diffusion. Taking into account the above consideration, a successful synthesis of pure and Ga-substituted LiNiO 2 has to be expected only under high oxygen pressure, stabilizing Ni 31 ions. The LiGa y Ni 12y O 2 solid solutions were prepared by solid state reaction between Ga 2 O 3 (b-form, Aldrich), NiO (obtained from thermal decomposition of nickel hydroxide at 550 uC) and Li 2 O 2 (Aldrich) at 700 uC, with pressures between 3 and 4 GPa for 2.5 hours. The Li/(Ni 1 Ga) ratio in the mixture was 1.2. For the sake of comparison, ternary LiGa 0.1 (Ni 12x Co x ) 0.9 O 2 compositions were prepared from a ‘‘Ga 2 O 3 –NiO–Co 3 O 4 – Li 2 O 2 ’’ mixture at 3 GPa and 750 uC(x ~ 0.8) and 800 uC (x ~ 0.2), respectively.",
    "mof_id": "10.1039/b313473c"
  },
  {
    "synthesis_type": "solid-state",
    "doi": "10.1039/c4cp00654b",
    "operations": [
      {
        "token": "mixed",
        "mixing_device": null,
        "mixing_media": null
      },
      {
        "token": "grinding",
        "mixing_device": null,
        "mixing_media": "argon"
      },
      {
        "token": "added",
        "mixing_device": null,
        "mixing_media": null
      },
      {
        "token": "ground",
        "mixing_device": null,
        "mixing_media": "argon"
      },
      {
        "token": "washed",
        "mixing_device": null,
        "mixing_media": null
      },
      {
        "token": "stirring",
        "mixing_device": null,
        "mixing_media": "Milli-Q water"
      },
      {
        "token": "grinding",
        "mixing_device": null,
        "mixing_media": null
      }
    ],
    "paragraph": "Stoichiometric molar quantities of SnO (Sigma Aldrich, 99.99%) and Nb 2 O 5 (Aldrich, 99.99%) were mixed homogenously by grinding for 20 min under an argon atmosphere. SnCl 2 (Aldrich, 99.99%) was added as a flux to provide diﬀerent reactant to flux molar ratios (1 : 1-F, 1 : 3-F, 1 : 6-F, 1 : 10-F, and 1 : 14-F, F stands for flux). The mixture was ground again for 10 min under an argon atmosphere. The obtained mixture was transferred into an alumina boat and heated inside a tubular furnace under the nitrogen flow at a flow rate of 100 ml min 1 . Diﬀerent reaction temperatures (300, 500, and 600 1C) were tested for 10 h, followed by radiative cooling to room temperature. The obtained samples were then washed by stirring overnight in Milli-Q water (18.2 MO cm 1 ) to remove the remaining SnCl 2 flux. The obtained powders were dried at 70 1C. Solid-state synthesis was performed by grinding for 30 min and heating for 10 h at 800 1C, as reported previously.",
    "mof_id": "10.1039/c4cp00654b"
  },
  {
    "synthesis_type": "solid-state",
    "doi": "10.1016/j.apcatb.2012.04.033",
    "operations": [
      {
        "token": "added",
        "mixing_device": null,
        "mixing_media": null
      },
      {
        "token": "stirring",
        "mixing_device": null,
        "mixing_media": null
      },
      {
        "token": "adjusted",
        "mixing_device": null,
        "mixing_media": null
      }
    ],
